Repository: cliagit/spin-lab-data

# spin-lab-data

# Dati riguardanti le sperimentazioni sull'analisi della caratteristica elettrica dei cristalli

File: Analisi/oscillations_analysis.csv
Name,Experiment,Min Temperature [K],Avg Temperature [K],Max Temperature [K],Min Current [A/cm2],Avg Current [A/cm2],Max Current [A/cm2],Min Restivity [𝛀 cm],Avg Restivity [𝛀 cm],Max Restivity [𝛀 cm],Min Osc Amplitude [V/cm],Avg Osc Amplitude [V/cm],Max Osc Amplitude [V/cm],Min Osc Period [ms],Avg Osc Period [ms],Max Osc Period [ms],Fixed Source
CA12X2,CA12X2_current_from_100e-9_to_200e-9A_flipped-20220315160531,113.4785256680946,113.48018048230063,113.48150857811657,2.1013126900374666e-06,3.0994362178052627e-06,4.09755974557306e-06,19820428.51095158,62242930.360981725,110492294.33030303,188.39242003367005,257.99371714541246,298.5360357744107,2357,2446.8936170212764,2569,False
CA12X2,CA12X2_current_from_10e-9_to_100e-9A_flipped-20220315155945,113.46753226991027,113.47038747931718,113.47253215644972,2.2694177052404637e-07,1.1347088526202319e-06,2.042475934716417e-06,19740883.922817465,154610955.38593903,1662552432.3765433,57.95979549663299,165.5609240032905,480.0763027777778,2951,3014.189189189189,3120,False
CA12X2,CA12X2_current_from_0.1e-6_to_1.0e-6A-20220317151236,108.80849383125903,108.95441729447298,109.08686182955576,3.215008415757323e-06,8.888552678858484e-06,1.4562096941959641e-05,22483095.628505293,49488869.31214887,107660116.76851852,144.15877819865318,180.80883351632264,236.4108000841751,2158,2442.4736842105262,3174,False
CA12X2,CA12X2_current_from_0.1e-6_to_1.5e-6A-20220317150657,128.65760859374436,129.2381324109405,129.69466700132352,7.669791318636754e-06,1.4583110068860018e-05,2.149642881908328e-05,15904114.56451613,28966874.949051004,38569459.872906536,141.56682407407402,167.4216549172278,215.32470833333338,2368,2793.0,3949,False
CA12X2,CA12X2_current_from_1e-9_to_10e-9A_flipped-20220315155235,113.46074319697188,113.46264874300995,113.46418039925899,5.862662405204531e-08,1.2670915520925923e-07,1.9479168636647316e-07,21162131.277348224,2266464510.2738843,4714311895.37037,457.18380210858584,485.1738810592032,501.8544352483165,7208,8748.2,10709,False
CA12X2,CA12X2_current_from_1e-9_to_1000e-9A_flipped-20220315170952,113.47792946537055,113.48172732110669,113.4840082239628,4.160599126274183e-08,2.974828375286041e-06,5.908050759309341e-06,19821761.594109874,111425178.48482838,2178659231.1574078,59.74588594276095,246.0280551492489,486.1268638047138,2235,2670.844262295082,3832,False
CA12X2,CA12X2_current_from_200e-9_to_300e-9A_flipped-20220315161234,113.47633863504456,113.47842832178341,113.47934967540816,4.181612253174558e-06,5.022137329189544e-06,5.862662405204531e-06,20104770.980410747,49466034.98533464,91362931.28622915,298.70501388888886,308.4391889952153,314.0429730639731,2285,2425.0,2580,False
CA12X2,CA12X2_current_from_100e-9_to_200e-9A-20220315152213,113.44438044032266,113.44703254949661,113.44830055072204,2.1013126900374666e-06,3.0994362178052627e-06,4.09755974557306e-06,19911229.091493055,62165357.93048718,110650091.82333334,189.8395921717172,257.577093197601,297.68138552188555,2553,2634.6666666666665,2808,False
CA12X2,CA12X2_current_from_1e-9_to_10e-9A-20220315153228,113.43608496355498,113.43692551500878,113.43756200150288,5.862662405204531e-08,1.2670915520925923e-07,1.9479168636647316e-07,20912280.2843254,2280983998.8378735,4712877547.025035,449.7997021001683,489.7577687514029,502.10199293350166,7138,8831.4,10806,False
CA12X2,CA12X2_current_from_1e-9_to_10e-9A-20220315151857,113.44242013610113,113.44355525277574,113.44435184366768,5.2953079788944155e-08,1.2481797378822552e-07,1.9668286778750687e-07,21132756.91291152,2294631705.7365336,4806089919.175925,415.7986389057239,464.2819840951179,500.67436039983164,7108,8304.2,9607,False
CA12X2,CA12X2_current_from_10e-9_to_100e-9A-20220315151525,113.4430449749111,113.4454298182477,113.45031754958396,2.2694177052404637e-07,1.125252945515063e-06,2.02356412050608e-06,20233529.292950734,140212521.55398038,1409971053.0221195,52.6596367003367,156.3530860546756,490.72050795454544,3123,3193.8947368421054,3270,False
CA12X2,CA12X2_current_from_1e-6_to_2e-6A-20220317143643,133.44555912938802,133.85543000931673,134.20860258618663,2.1013126900374662e-05,2.3639767762921498e-05,2.6266408625468327e-05,13234636.742323333,17204269.728318617,22264745.156603772,132.16350126262626,148.86565707070707,173.26975757575758,2379,2415.285714285714,2491,False
CA12X2,CA12X2_current_from_200e-9_to_300e-9A-20220315152513,113.44031779363027,113.44805214637552,113.45139706028124,4.181612253174558e-06,5.032643892639731e-06,5.883675532104906e-06,20171822.17278178,49826917.09703345,91637810.16752082,299.87480050505053,308.96157060994557,313.82578409090905,2525,2617.1612903225805,2728,False
CA12_01_A,CA12_01_A_current_from_1e-8_to_35e-8A-20220429161303,106.95929924141689,107.22490263780487,107.48284024865957,8.012820512820513e-07,1.2221574721574724e-05,2.364186739186739e-05,9748888.189535053,52973802.86464002,234212918.57967132,209.97268249999996,498.71566942458594,898.8442346774195,2088,2198.5185185185187,2268,False
CA12_01_A,CA12_01_A_current_from_1e-9_to_30e-8A-20220429165618,95.1356968885573,95.17634373708594,95.21917647749255,3.2213157213157214e-07,1.1091281403781404e-05,2.1860431235431232e-05,9853098.63200881,58259472.17385084,598737043.8689231,137.67436387096774,478.6133243817206,894.6210776612903,2066,2385.6,3407,False
CA12_01_A,CA12_01_A_current_from_1e-9_to_30e-8A-20220429163858,99.22884052643981,99.29526170202244,99.36339049858356,5.64134939134939e-07,1.0244269619269618e-05,1.99244042994043e-05,9936711.14831942,57801346.287347615,477226244.1597057,143.11222306451617,469.8801052971138,882.2594206451614,1811,2380.4324324324325,3407,False
CA12_01_A,CA12_01_A_current_from_0.5e-8_to_30e-8A-20220429161610,99.48391643891094,99.55930264854368,99.63268364719346,6.394068894068894e-07,1.0664696470419362e-05,2.0695739445739446e-05,9952143.429048594,56675441.552296475,474493737.28757167,148.54969677419356,473.42927717954166,908.7595603225807,1860,2365.6388888888887,3421,False
CA12_01_A,CA12_01_A_current_from_1e-7_to_10e-7A-20220429152836,112.49587111299398,112.67445502351178,112.8522818393313,8.012820512820513e-06,1.7846736596736597e-05,2.768065268065268e-05,9391428.983633278,27678601.712432254,108464384.6,340.06743870967745,526.3841079493088,599.0663056451613,2169,2179.3636363636365,2192,False
CA12_01_A,CA12_01_A_current_from_1e-7_to_10e-7A-20220429152137,116.20344917784487,116.28251296723865,116.35134158497408,8.012820512820513e-06,2.0032051282051282e-05,3.205128205128205e-05,8998199.703918176,32354377.25833934,74611514.36129032,406.3965290322582,544.3915493087558,649.4431774193549,2147,2172.230769230769,2197,False
CA12_01_A,CA12_01_A_current_from_1e-7_to_10e-7A-20220429151346,123.13406233765345,123.43440189585394,123.667109978741,8.012820512820513e-06,2.9865967365967366e-05,5.171911421911422e-05,7704874.759021134,23600279.971487854,33945232.980645165,492.90186290322583,542.0331737399193,709.3546806451614,2156,2183.769230769231,2203,False
CA12_01_A,CA12_01_A_current_from_1e-8_to_20e-8A-20220429153124,107.83848716481936,108.2730863479829,108.70189154643404,9.550634550634551e-07,8.34938595355262e-06,1.5718078218078218e-05,9700935.119134778,74664266.97324467,214763102.46777543,227.4476064516129,449.9691909094982,912.1882542741937,2176,2388.3030303030305,3396,False
CA8_01_A,CA8_01_A_current_from_0.5e-6_to_2e-6A_flipped-20220421110256,127.50140038582057,127.56662315159107,127.61796950167829,2.105263157894737e-05,3.329752953813104e-05,4.5542427497314714e-05,8989856.30863703,17863694.08977083,22692376.129822377,311.39451392187954,335.8989899208019,361.18938630207975,2570,2588.25,2612,False
CA8_01_A,CA8_01_A_square_waveform_value_3.5e-08A-20220422142852,105.8193629846537,105.85239563370553,105.87270947166434,1.4736842105263159e-06,1.4736842105263154e-06,1.4736842105263159e-06,14343491.077322818,229097896.892784,501955110.52097654,239.06424671310373,645.0878582335015,718.5723669354591,4000,4108.074074074074,4331,True
CA8_01_A,CA8_01_A_at_fixed_current_5e-7A-20220422113350,116.16786219556276,121.56470097801169,125.53624902481265,2.105263157894737e-05,2.1052631578947366e-05,2.105263157894737e-05,10458070.044359988,24672131.64865855,34490691.806049995,166.014488256017,411.2339533860224,427.23741478131586,2148,2214.310344827586,2328,True
CA8_01_A,CA8_01_A_at_fixed_current_1.42e-6A-20220421121309,132.17147303988222,132.19992560956257,132.22780493785564,5.978947368421052e-05,5.978947368421052e-05,5.978947368421052e-05,6821586.130601841,9314882.149577599,11847316.381026486,293.90994305386755,296.7879252592556,299.0670076442317,2565,2642.0833333333335,2786,True
CA8_01_A,CA8_01_A_at_fixed_current_-3e-8A-20220422093420,103.52991145492213,103.53105227778173,103.53260651432586,-1.263157894736842e-06,-1.2631578947368424e-06,-1.263157894736842e-06,14512566.326614555,219136627.80912918,586050832.4952855,86.37134474312545,567.3185752595467,721.7135785369226,3422,3698.9285714285716,4128,True
CA8_01_A,CA8_01_A_current_from_1e-6_to_2e-6A-20220421110002,129.49759082700308,129.54850133976657,129.59974517420392,4.296455424274973e-05,4.8549946294307195e-05,5.4135338345864654e-05,8059721.576337434,11437524.343972638,15856240.076949203,295.75284638117506,320.52285090266804,338.0834214569079,2583,2602.3333333333335,2631,False
CA8_01_A,CA8_01_A_current_from_-1e-6_to_1e-6A_flipped-20220421112932,123.91692038234838,124.07004486286367,124.25056276637864,-4.210526315789474e-05,-4.253056884635831e-06,3.359914938862307e-05,10373909.986704344,25783234.384287897,44076495.97274239,53.84525274087969,353.2923356140579,499.7982428755638,2574,2596.4444444444443,2632,False
CA8_01_A,CA8_01_A_current_from_1e-7_to_1.3e-6A-20220421182659,128.15190044171513,128.17523398077884,128.2102148447273,1.4417862838915469e-05,3.151515151515152e-05,4.861244019138756e-05,8660806.836821219,17943541.560507413,21530073.020943224,311.80235990202567,347.52271371545976,422.09218054947166,2602,2633.076923076923,2699,False
CA8_01_A,CA8_01_A_square_waveform_value_3e-08A-20220422141850,106.03441275426287,106.07287071781346,106.11813997647273,1.263157894736842e-06,1.2631578947368422e-06,1.263157894736842e-06,70650469.64106868,520787791.2166401,567335794.0067744,488.54987691491397,523.8906476311521,547.9180315023785,14950,15869.42857142857,16978,True
CA8_01_A,CA8_01_A_current_from_-0.5e-6_to_1e-6A_flipped-20220421110914,125.48674415636046,125.54035806029839,125.58327367988112,9.881847475832438e-06,2.406015037593985e-05,3.823845327604726e-05,9885364.459696144,23271680.2454926,29822204.620312672,337.61202285248925,383.1998123389458,476.39648513415966,2590,2594.75,2601,False
CA8_01_A,CA8_01_A_at_fixed_current_3e-8A-20220422093131,103.52840419840257,103.53033991530705,103.53162145568422,1.263157894736842e-06,1.2631578947368424e-06,1.263157894736842e-06,14481333.095286576,263257207.1717393,584439297.0473976,490.5524609613594,696.432225506685,719.9071050017584,3988,4043.5454545454545,4102,True
CA8_01_A,CA8_01_A_current_from_0.5e-7_to_4e-7A-20220421185114,113.94484249810267,113.98739377147638,114.0196239426471,2.1052631578947366e-06,9.250398724082933e-06,1.6395534290271132e-05,13436985.972045481,55356040.00478181,152724252.32497892,232.65574427916565,401.4438513755298,601.0911057914773,2551,2598.057142857143,2659,False
CA8_01_A,CA8_01_A_at_fixed_current_1.38e-6A-20220421120616,131.9379137262401,131.98404677135298,132.02783996253783,5.8105263157894734e-05,5.810526315789475e-05,5.8105263157894734e-05,6912091.9797130255,9507902.975507796,12144847.274526644,296.38422598298405,299.4359940334905,302.05738294577463,2560,2645.3,2837,True
CA8_01_A,CA8_01_A_at_fixed_current_1.40e-6A-20220421120923,132.06364777690132,132.0995329773529,132.13379639393062,5.894736842105263e-05,5.894736842105263e-05,5.894736842105263e-05,6865030.398887344,9404757.180683974,11973621.297201348,294.3989647279481,297.74002774088916,299.7115508720841,2568,2643.3125,2782,True
CA8_01_A,CA8_01_A_at_fixed_current_1.34e-6A-20220421120127,131.72857484696664,131.7580164938316,131.78745061498805,5.642105263157895e-05,5.642105263157895e-05,5.642105263157895e-05,7018044.505896693,9713678.298053054,12453332.707233746,300.4941579314303,302.580268874589,305.1383359143155,2572,2617.576923076923,2700,True
CA12X_C5,CA12X_C5_current_from_1e-7_to_10e-7A_flipped-20220412171054,119.31468582291203,119.40001251119938,119.469893069075,4.213494054507468e-06,1.5397699471080285e-05,2.6581904887653098e-05,12665688.828965014,37116892.58721434,50210667.50842685,110.58059542483659,421.5141371895425,568.2746947712419,2546,2613.6296296296296,2686,False
CA12X_C5,CA12X_C5_current_from_1e-7_to_3.5e-7A-20220413145630,112.99295407377627,112.99590633267606,112.99815729770272,3.863987635239567e-06,8.398258839857425e-06,1.2932530044475285e-05,14693280.910669988,64040239.03533099,104951616.66269685,342.7491581699347,427.96488132586364,556.1083549019609,2570,2598.5384615384614,2649,False
CA12X_C5,CA12X_C5_current_from_3.5e-7_to_5e-7A-20220413145837,112.983088416186,112.98509315337562,112.98732482301793,1.3642242059111125e-05,1.5653092767246e-05,1.766394347538088e-05,14663994.175137548,29200640.165287502,48519367.44921251,456.3903614379085,463.74035051903115,467.47083856209156,2568,2595.5,2625,False
CA12X_C5,CA12X_C5_at_fixed_current_3.5e-7A-20220413144545,113.08156988120663,113.08337975924059,113.08520839254106,1.3523956723338484e-05,1.3523956723338484e-05,1.3523956723338484e-05,14667309.540765641,31856791.72682229,49182647.77142858,462.81762810457514,464.88990486564995,466.7618039215687,2581,2597.4285714285716,2612,True
CA12X_C5,CA12X_C5_at_fixed_current_4e-7A-20220413143802,113.16477062343225,113.17203493129978,113.17991974867147,1.545595054095827e-05,1.5455950540958272e-05,1.545595054095827e-05,14608618.45509804,29737880.48840959,44950939.01568627,463.7384287581699,466.8018790577342,468.5603705882353,2563,2605.4545454545455,2668,True
CA12X_C5,CA12X_C5_at_fixed_current_3e-7A-20220413144233,113.11246949447604,113.11416565867678,113.11656276068496,1.1591962905718701e-05,1.1591962905718701e-05,1.1591962905718701e-05,14674070.173246188,34038175.9275575,53603632.95590415,446.2015810457517,448.8934867828613,451.25328300653604,2574,2588.5714285714284,2614,True
CA12X_C5,CA12X_C5_current_from_1e-7_to_10e-7A-20220413133337,118.8475767630251,118.93872759441619,119.00645309379219,4.573699649875406e-06,1.486452386209507e-05,2.5155348074314735e-05,12917538.345313093,37967427.43087297,52723581.02958931,97.18024379084966,402.98538366013076,561.2490464052287,2570,2584.5714285714284,2600,False
CA12X_C5,CA12X_C5_current_from_1e-7_to_10e-7A-20220412170113,119.65868870596657,119.70959750713384,119.75108284823227,4.566530841646761e-06,1.5807222144161864e-05,2.7047913446676968e-05,12534942.333763331,35889129.59135108,48254611.97952741,94.0354496732026,410.4836907679739,553.6499738562092,2562,2594.5,2650,False
CA12X_C5,CA12X_C5_at_fixed_current_4.5e-7A-20220413144649,113.06991445981276,113.07125061490895,113.07306990952242,1.7387944358578053e-05,1.7387944358578053e-05,1.7387944358578053e-05,14645506.358983299,27886751.66187687,41233794.33376907,457.63803921568626,460.42985214233846,462.30152810457525,2405,2488.75,2585,True
CA12X2_C1,CA12X2_C1_current_square_waveform_value_1.6e-07A-20220428171247,87.67167281984118,87.67652651507349,87.68096473893804,2.7081922816519973e-06,2.7081922816519973e-06,2.7081922816519973e-06,9464588.38542024,25827137.836908847,42777924.81076329,54.86258644939965,87.82137981587147,90.17515025728987,1973,2112.5625,2290,True
CA12X2_C1,CA12X2_C1_at_fixed_current_1.6e-7A-20220428174333,87.74373837794545,88.13331205816104,89.76171110262996,2.7081922816519973e-06,2.7081922816519973e-06,2.7081922816519973e-06,9243028.758319039,24893443.83877346,41762182.85368782,78.03888336192111,83.93290185040803,87.45030291595198,2162,2202.551724137931,2313,True
CA12X2_C1,CA12X2_C1_current_from_0.3e-6_to_0.4e-6A-20220428162717,87.9218263228013,87.94975212793223,87.97894730432728,5.112403796996117e-06,5.820540809417877e-06,6.5286778218396356e-06,9427107.85586329,20081582.723902974,33402040.658652883,122.60949159519726,123.35304821530669,124.00573516295023,2155,2186.294117647059,2232,False
CA12X2_C1,CA12X2_C1_current_from_-2.0e-7_to_-0.5e-7A_flipped-20220428165623,87.63726277177854,87.63892964939572,87.64009875046092,-3.1031369893929134e-06,-2.5004616236843724e-06,-1.8977862579758316e-06,9475127.00083019,26199364.535182524,43472941.493823744,64.85282898799314,84.14879002287022,113.55715608919384,1972,2080.8260869565215,2237,False
CA12X2_C1,CA12X2_C1_current_square_waveform_value_3e-07A-20220428163159,87.63569284536737,87.69734180557712,87.75538760635486,5.0778605280974944e-06,5.077860528097494e-06,5.0778605280974944e-06,9446759.314899944,17140237.203170855,33818687.09845626,122.58724099485421,123.33177608233278,123.75725008576327,2154,2188.6363636363635,2262,True
CA12X2_C1,CA12X2_C1_at_fixed_current_6e-7A-20220428175416,99.44580276390128,99.45432789000004,99.46314877943496,1.0155721056194989e-05,1.0155721056194987e-05,1.0155721056194989e-05,7982122.117358493,13487276.471090784,19026548.14362493,111.21857650085764,111.7766649132838,112.15549931389363,2163,2182.75,2202,True
CA12X2_C1,CA12X2_C1_current_from_0.5e-6_to_1e-6A-20220428153610,103.02333948601819,103.43576754110424,103.78278204751403,8.463100880162492e-06,1.1711563844265267e-05,1.496002680836804e-05,7039265.623547171,14022674.3136244,19752819.99165328,62.64237135506002,100.9774681224436,106.6155627787307,2164,2185.85,2213,False
CA12X2_C1,CA12X2_C1_current_from_0.5e-6_to_1e-6A-20220428154754,101.85639118767419,102.09991796451556,102.34842348389554,9.23247368744999e-06,1.1412363308097906e-05,1.3592252928745818e-05,7392214.912767297,12127284.305899225,18734884.060100403,98.56119399656949,105.96878906847867,109.5421308747856,2162,2196.695652173913,2234,False
CA12X2_C1,CA12X2_C1_current_from_1e-7_to_1e-6A-20220428162518,97.89618973722469,97.99243870006083,98.06794731232411,1.6926201760324981e-06,5.924170616113744e-06,1.0155721056194989e-05,8288992.254978229,26915504.673958957,44060990.61924529,105.50889210977701,115.93307084048028,156.4088831903945,2157,2187.5714285714284,2216,False
CA12X2_C1,CA12X2_C1_current_from_-2.0e-7_to_-0.5e-7A-20220428165205,87.6280862014115,87.62966196281148,87.63134259403184,-3.1031369893929134e-06,-2.5004616236843724e-06,-1.8977862579758316e-06,9451405.54772592,26179179.488409672,43498557.92974271,65.08615951972556,84.05999859919955,113.72166483704976,1956,2090.7391304347825,2335,False

File: Analisi/oscillations_analysis.csv
Name,Experiment,Min Temperature [K],Avg Temperature [K],Max Temperature [K],Min Current [A/cm2],Avg Current [A/cm2],Max Current [A/cm2],Min Restivity [𝛀 cm],Avg Restivity [𝛀 cm],Max Restivity [𝛀 cm],Min Electrical Field [V/cm],Avg Electrical Field [V/cm],Max Electrical Field [V/cm],Min Osc Amplitude [V/cm],Avg Osc Amplitude [V/cm],Max Osc Amplitude [V/cm],Min Osc Period [ms],Avg Osc Period [ms],Max Osc Period [ms],Fixed Source
CA12X2,CA12X2_current_from_100e-9_to_200e-9A_flipped-20220315160531,113.4785256680946,113.4801946104837,113.48150857811657,2.122325816937841e-06,3.1099427812554505e-06,4.09755974557306e-06,19820428.51095158,62685412.31172364,110492294.33030303,43.30150210437711,193.36516827042354,381.69229377104375,188.39242003367005,257.99371714541246,298.5360357744107,2357,2446.8936170212764,2569,False
CA12X2,CA12X2_current_from_10e-9_to_100e-9A_flipped-20220315155945,113.4686403414243,113.47099885903688,113.47253215644972,6.80825311572139e-07,1.3616506231442782e-06,2.042475934716417e-06,19740883.922817465,65000855.398934394,110185068.25081702,14.240492382154883,88.70910455121997,223.11907533670035,57.95979549663299,120.24445533715533,181.42017205387208,2951,3010.2,3090,False
CA12X2,CA12X2_current_from_0.1e-6_to_1.0e-6A-20220317151236,108.82038815864811,108.9268288726348,109.03386469956513,5.862662405204531e-06,1.0023261531478713e-05,1.4183860657752897e-05,23020536.692661412,40373733.61970004,78287020.23894863,252.12096338383836,382.95890095398437,504.6785984848485,144.15877819865318,171.18444840953396,204.92494696969698,2158,2312.866666666667,2454,False
CA12X2,CA12X2_current_from_0.1e-6_to_1.5e-6A-20220317150657,128.71906532056067,129.07370142386984,129.40131497460095,1.296509929753117e-05,1.6936580281701977e-05,2.090806126587279e-05,16093109.804892963,24226356.39467554,38569459.872906536,284.73216877104375,402.2229420244108,504.7230092592593,141.56682407407402,167.4216549172278,215.32470833333338,2368,2793.0,3949,False
CA12X2,CA12X2_current_from_1e-9_to_10e-9A_flipped-20220315155235,113.4613398953393,113.46284951027219,113.46418039925899,1.0779734099892202e-07,1.4467537870907956e-07,1.815534164192371e-07,21315983.41309821,1618802806.6020508,4678480607.098765,2.473334111952862,231.8919675855429,504.3277693602694,483.1007748737374,490.77189684932665,501.8544352483165,7835,9133.25,10709,False
CA12X2,CA12X2_current_from_1e-9_to_1000e-9A_flipped-20220315170952,113.47792946537055,113.48168885681523,113.4840082239628,2.0802995631370912e-07,3.0580403578115244e-06,5.908050759309341e-06,19821761.594109874,88751376.51656792,2178659231.1574078,4.801904713804714,181.37063073109883,500.14910774410777,59.74588594276095,246.0280551492489,486.1268638047138,2235,2670.844262295082,3832,False
CA12X2,CA12X2_current_from_200e-9_to_300e-9A_flipped-20220315161234,113.47633863504456,113.47843136439546,113.47934967540816,4.202625380074933e-06,5.032643892639732e-06,5.862662405204531e-06,20104770.980410747,49832349.6758271,91362931.28622915,85.25915993265994,248.31500869633837,432.03391414141413,298.70501388888886,308.4391889952153,314.0429730639731,2285,2425.0,2580,False
CA12X2,CA12X2_current_from_100e-9_to_200e-9A-20220315152213,113.44438044032266,113.44702876939041,113.44830055072204,2.122325816937841e-06,3.1099427812554505e-06,4.09755974557306e-06,19911229.091493055,62606959.11792916,110650091.82333334,43.334230639730634,193.14794212741452,380.7822617845118,189.8395921717172,257.577093197601,297.68138552188555,2553,2634.6666666666665,2808,False
CA12X2,CA12X2_current_from_1e-9_to_10e-9A-20220315153228,113.43608496355498,113.43688178518747,113.43739184922578,1.0779734099892202e-07,1.4467537870907956e-07,1.815534164192371e-07,20912280.2843254,1649275275.4867349,4680729847.376543,2.468238547979798,236.61607217718856,504.57023148148147,487.647514436027,497.74938208164986,502.10199293350166,8059,9254.75,10806,False
CA12X2,CA12X2_current_from_1e-9_to_10e-9A-20220315151857,113.44295966134067,113.44364951812089,113.44435184366768,1.059061595778883e-07,1.4562096941959643e-07,1.8533577926130456e-07,21223057.352576245,1496813516.5350626,4750566114.079035,2.4398525631313133,213.0208582311487,503.11421296296294,448.40999679292935,472.3625416266835,500.67436039983164,7888,9128.8,11231,False
CA12X2,CA12X2_current_from_10e-9_to_100e-9A-20220315151525,113.4430449749111,113.44478284920427,113.45031754958396,6.240898689411276e-07,1.3238269947236037e-06,2.02356412050608e-06,20233529.292950734,64890693.946725436,109942993.34204255,13.09853627946128,86.13647522109989,220.8252319023569,52.6596367003367,116.66758971291868,179.50774974747475,3123,3193.972972972973,3270,False
CA12X2,CA12X2_current_from_1e-6_to_2e-6A-20220317143643,133.52322255011413,133.84469461160157,134.15190121176957,2.16435207073859e-05,2.3744833397423377e-05,2.5846146087460836e-05,13287551.986605193,17316686.62732585,22264745.156603772,314.68666877104374,410.0789873937791,501.522218013468,132.16350126262626,148.86565707070707,173.26975757575758,2379,2415.285714285714,2491,False
CA12X2,CA12X2_current_from_200e-9_to_300e-9A-20220315152513,113.44031779363027,113.44804241892258,113.45139706028124,4.202625380074933e-06,5.0431504560899194e-06,5.883675532104906e-06,20171822.17278178,50192952.22856542,91637810.16752082,85.24458627946129,250.76952264413683,432.4845496632996,299.87480050505053,308.96157060994557,313.82578409090905,2525,2617.1612903225805,2728,False
CA12_01_A,CA12_01_A_current_from_1e-8_to_35e-8A-20220429161303,106.95929924141689,107.2155590732715,107.46884489843403,1.6268453768453767e-06,1.2634356384356386e-05,2.364186739186739e-05,9748888.189535053,51528725.45748538,234212918.57967132,42.788789516129036,412.7151744105934,941.6330241935485,209.97268249999996,487.6009870564515,881.9588617741936,2088,2198.5185185185187,2268,False
CA12_01_A,CA12_01_A_current_from_1e-9_to_30e-8A-20220429165618,95.1356968885573,95.17391040891447,95.21580686862316,1.5321484071484068e-06,1.169628982128982e-05,2.1860431235431232e-05,9853098.63200881,43383855.84541959,598737043.8689231,22.732930403225808,364.92323708918417,917.3540080645162,137.67436387096774,478.6133243817206,894.6210776612903,2066,2385.6,3407,False
CA12_01_A,CA12_01_A_current_from_1e-9_to_30e-8A-20220429163858,99.22884052643981,99.29179777441948,99.35976247141336,1.5321484071484068e-06,1.072827635327635e-05,1.99244042994043e-05,9936711.14831942,47311393.5007981,477226244.1597057,25.05827290322581,350.49195348135737,907.3176935483872,143.11222306451617,469.8801052971138,882.2594206451614,1811,2380.4324324324325,3407,False
CA12_01_A,CA12_01_A_current_from_0.5e-8_to_30e-8A-20220429161610,99.48818722949282,99.5574768160871,99.62993505146382,1.5944703444703444e-06,1.0909439886712613e-05,2.0218207718207718e-05,9952143.429048594,47174271.77542719,474493737.28757167,25.542625161290324,354.3632394250105,934.302185483871,148.54969677419356,473.42927717954166,908.7595603225807,1860,2365.6388888888887,3421,False
CA12_01_A,CA12_01_A_current_from_1e-7_to_10e-7A-20220429152836,112.49587111299398,112.6678688451481,112.84491621270881,8.741258741258741e-06,1.8210955710955714e-05,2.768065268065268e-05,9391428.983633278,27090353.321948856,108464384.6,89.02475645161292,457.2289870967742,948.11525,390.6221524193548,540.7161594292804,599.0663056451613,2169,2180.4,2200,False
CA12_01_A,CA12_01_A_current_from_1e-7_to_10e-7A-20220429152137,116.20344917784487,116.25184324340769,116.30081447958625,1.7482517482517483e-05,2.4766899766899767e-05,3.205128205128205e-05,8998199.703918176,21231317.514382605,37006741.84580646,164.082760483871,517.7510711213519,869.052443548387,482.88825080645165,556.1995732404692,578.7876870967743,2147,2169.4,2183,False
CA12_01_A,CA12_01_A_current_from_1e-7_to_10e-7A-20220429151346,123.13406233765345,123.2778081909653,123.42574295074266,3.277972027972028e-05,4.224941724941725e-05,5.171911421911422e-05,7704874.759021134,14598679.474555647,23898727.177978493,262.9782370967742,610.8977747610514,923.3621774193548,512.0164709677418,533.5910168778802,551.0166040322581,2156,2181.7272727272725,2203,False
CA12_01_A,CA12_01_A_current_from_1e-8_to_20e-8A-20220429153124,107.83848716481936,108.25475238445209,108.68299914169566,1.5701890701890702e-06,8.660849014109884e-06,1.5718078218078218e-05,9700935.119134778,71078454.32226656,214763102.46777543,46.62629766129033,390.42375963797326,967.7124596774195,227.4476064516129,410.5990325879766,553.8573677419354,2176,2226.88,2298,False
CA8_01_A,CA8_01_A_current_from_0.5e-6_to_2e-6A_flipped-20220421110256,127.50140038582057,127.5392943059036,127.5769145957135,3.265306122448979e-05,3.909774436090226e-05,4.5542427497314714e-05,8989856.30863703,14231033.699443733,22453108.650351983,305.2732297649969,551.6652746937176,734.5580289111135,311.39451392187954,335.8989899208019,361.18938630207975,2570,2588.25,2612,False
CA8_01_A,CA8_01_A_square_waveform_value_3.5e-08A-20220422142852,105.8193629846537,105.85223812035547,105.87236310099536,1.4736842105263159e-06,1.4736842105263154e-06,1.4736842105263159e-06,14343491.077322818,230021347.49700928,501955110.52097654,21.137776324475734,338.9788278903295,739.7233207677549,671.06628708748,681.5249899600348,703.0234772308016,4000,4095.2727272727275,4207,True
CA8_01_A,CA8_01_A_at_fixed_current_5e-7A-20220422113350,116.26735321199382,119.52545460143335,122.60391030844642,2.105263157894737e-05,2.1052631578947366e-05,2.105263157894737e-05,10760173.596243901,21771932.36306452,32805390.58692152,226.52997044724003,458.35647080135834,690.6398018299268,404.8610082488602,421.9352315022934,427.23741478131586,2148,2216.576923076923,2328,True
CA8_01_A,CA8_01_A_at_fixed_current_1.42e-6A-20220421121309,132.17147303988222,132.20021154629558,132.22780493785564,5.978947368421052e-05,5.978947368421053e-05,5.978947368421052e-05,6821586.130601841,9340341.600883633,11847316.381026486,407.8590444401942,558.4541083475688,708.3448109918993,293.90994305386755,296.7879252592556,299.0670076442317,2565,2642.0833333333335,2786,True
CA8_01_A,CA8_01_A_at_fixed_current_-3e-8A-20220422093420,103.52991145492213,103.53106290420104,103.53260651432586,-1.263157894736842e-06,-1.2631578947368422e-06,-1.263157894736842e-06,14512566.326614555,218610621.5202576,586050832.4952855,-740.2747357835184,-276.1397324466412,-18.331662728355226,480.784161448147,584.4952620637047,721.7135785369226,3422,3707.222222222222,4128,True
CA8_01_A,CA8_01_A_current_from_1e-6_to_2e-6A-20220421110002,129.49759082700308,129.54455950634835,129.59155786995376,4.382384532760472e-05,4.897959183673468e-05,5.4135338345864654e-05,8062922.728202764,11697355.326098422,15856240.076949203,360.27667614740596,571.5239442374966,739.9044501891007,295.75284638117506,320.52285090266804,338.0834214569079,2583,2602.3333333333335,2631,False
CA8_01_A,CA8_01_A_current_from_-1e-6_to_1e-6A_flipped-20220421112932,123.91692038234838,124.02711525796384,124.12181769841908,-2.169059011164274e-05,5.9542796384901635e-06,3.359914938862307e-05,10495747.068404682,31094364.646594312,44076495.97274239,-713.3439472369095,102.77011601052136,720.976598409457,358.05026745556296,388.26035769053857,413.58152798257686,2574,2599.1428571428573,2632,False
CA8_01_A,CA8_01_A_current_from_1e-7_to_1.3e-6A-20220421182659,128.18008827778402,128.19512224278725,128.2102148447273,3.636363636363636e-05,4.248803827751196e-05,4.861244019138756e-05,8660806.836821219,12970013.211979238,18568504.82468859,320.97923841488625,548.8380248884832,737.0807981096107,311.80235990202567,341.7866008820742,359.97232529012916,2602,2634.6666666666665,2699,False
CA8_01_A,CA8_01_A_square_waveform_value_3e-08A-20220422141850,106.03441275426287,106.06878147350844,106.10900449286056,1.263157894736842e-06,1.2631578947368422e-06,1.263157894736842e-06,132261361.02593529,521980232.7363828,567335794.0067744,167.06698234854983,659.343451877536,716.6346871664518,508.33522269454545,527.8173999329562,547.9180315023785,11150,15846.714285714286,21091,True
CA8_01_A,CA8_01_A_current_from_-0.5e-6_to_1e-6A_flipped-20220421110914,125.48674415636046,125.50853322221597,125.53079483682355,2.792696025778732e-05,3.3082706766917295e-05,3.823845327604726e-05,9885364.459696144,16333061.9135835,24077273.640428293,288.9890500546017,536.7159979763455,728.1793648932955,337.61202285248925,364.56047777990295,383.41601401750955,2590,2598.5,2616,False
CA8_01_A,CA8_01_A_at_fixed_current_3e-8A-20220422093131,103.52840419840257,103.53029761154912,103.53162145568422,1.263157894736842e-06,1.2631578947368422e-06,1.263157894736842e-06,14481333.095286576,263835566.09133413,584439297.0473976,18.292210225625148,333.2659782206326,738.2391120598706,698.2394409037346,707.9519253393793,719.9071050017584,3988,4046.55,4102,True
CA8_01_A,CA8_01_A_current_from_0.5e-7_to_4e-7A-20220421185114,113.94484249810267,113.97889766329429,114.01218858920588,5.380116959064327e-06,1.088782562466773e-05,1.6395534290271132e-05,13436985.972045481,33163497.57602075,59754324.46726804,74.49612852674248,350.4234035977452,665.8452953116614,246.78823750794345,400.63176855133025,449.01101842882974,2551,2600.0588235294117,2668,False
CA8_01_A,CA8_01_A_at_fixed_current_1.38e-6A-20220421120616,131.9379137262401,131.98458562227574,132.02783996253783,5.8105263157894734e-05,5.810526315789474e-05,5.8105263157894734e-05,6912091.9797130255,9537992.522055117,12144847.274526644,401.6289234527989,554.2075654920445,705.6795468988113,296.38422598298405,299.4359940334905,302.05738294577463,2560,2645.3,2837,True
CA8_01_A,CA8_01_A_at_fixed_current_1.40e-6A-20220421120923,132.0640061836883,132.09919024764014,132.13250116654953,5.894736842105263e-05,5.894736842105262e-05,5.894736842105263e-05,6865030.398887344,9432072.572826449,11973621.297201348,404.6754761449381,555.9958569245061,705.8134659402899,294.88527421136087,297.8096332203254,299.7115508720841,2568,2643.4893617021276,2782,True
CA8_01_A,CA8_01_A_at_fixed_current_1.34e-6A-20220421120127,131.72970562376446,131.75851550479538,131.78745061498805,5.642105263157895e-05,5.642105263157895e-05,5.642105263157895e-05,7018044.505896693,9758908.484868927,12453332.707233746,395.9654584379608,550.6078892515521,702.6301401133987,300.4941579314303,302.580268874589,305.1383359143155,2572,2617.576923076923,2700,True
CA12X_C5,CA12X_C5_current_from_1e-7_to_10e-7A_flipped-20220412171054,119.31468582291203,119.35486252707838,119.39580796594396,1.7145231567419787e-05,2.1863568227536442e-05,2.6581904887653098e-05,12665688.828965014,22862153.24395986,36491041.931517184,220.04647908496733,496.0044681639929,750.3441895424837,405.6008849673202,427.37745805322135,437.5673202614379,2546,2614.3076923076924,2686,False
CA12X_C5,CA12X_C5_current_from_1e-7_to_3.5e-7A-20220413145630,112.99295407377627,112.99472267861503,112.99630936716764,8.201116613569693e-06,1.056682332902249e-05,1.2932530044475285e-05,14693280.910669988,35575951.73666546,56919313.06265636,123.65440588235295,374.3428299084967,653.3671797385621,342.7491581699347,418.10769105077935,460.476985620915,2573,2600.9166666666665,2649,False
CA12X_C5,CA12X_C5_current_from_3.5e-7_to_5e-7A-20220413145837,112.983088416186,112.9850275160332,112.98706866470188,1.3760527394883765e-05,1.5712235435132322e-05,1.766394347538088e-05,14663994.175137548,29627425.02813411,48519367.44921251,203.8437320261438,463.3395527873895,718.2485032679739,457.48053398692815,464.1997248366013,467.47083856209156,2568,2595.5,2625,False
CA12X_C5,CA12X_C5_at_fixed_current_3.5e-7A-20220413144545,113.08156988120663,113.08327219257586,113.08478201695092,1.3523956723338484e-05,1.3523956723338484e-05,1.3523956723338484e-05,14668405.973183943,32867937.7377668,49182647.77142858,198.37488758169937,444.504567550942,665.144,462.81762810457514,464.88990486564995,466.7618039215687,2581,2597.4285714285716,2612,True
CA12X_C5,CA12X_C5_at_fixed_current_4e-7A-20220413143802,113.16477062343225,113.17186716922805,113.17872620254413,1.545595054095827e-05,1.5455950540958272e-05,1.545595054095827e-05,14633575.063464053,30059779.6806077,44950939.01568627,226.17581241830067,464.6024680155751,694.7594901960784,464.69040392156865,466.9350725490196,468.5603705882353,2563,2605.6,2668,True
CA12X_C5,CA12X_C5_at_fixed_current_3e-7A-20220413144233,113.11246949447604,113.11402465267629,113.11622177558772,1.1591962905718701e-05,1.1591962905718701e-05,1.1591962905718701e-05,14675507.443572983,35177240.97192876,53603632.95590415,170.1179379084967,407.7732724721261,621.3713248366014,446.2015810457517,448.8934867828613,451.25328300653604,2574,2588.5714285714284,2614,True
CA12X_C5,CA12X_C5_current_from_1e-7_to_10e-7A-20220413133337,118.8475767630251,118.8887146868092,118.92845485016645,1.6638803898684666e-05,2.0897075986499695e-05,2.5155348074314735e-05,12917538.345313093,24312876.930652533,38428740.3744175,224.50654640522876,503.41153187531415,743.316,409.3244352941177,424.06273753501404,434.35421960784305,2582,2584.4,2587,False
CA12X_C5,CA12X_C5_current_from_1e-7_to_10e-7A-20220412170113,119.65868870596657,119.68175843526602,119.70532285693916,1.791485176338345e-05,2.248138260503021e-05,2.7047913446676968e-05,12534942.333763331,22577089.390296478,35590115.6299167,229.76937777777778,503.79042406197044,751.8771633986928,407.82226797385624,422.8609734827264,432.6885928104576,2562,2596.4615384615386,2650,False
CA12X_C5,CA12X_C5_at_fixed_current_4.5e-7A-20220413144649,113.06991445981276,113.07114359757874,113.07235926724101,1.7387944358578053e-05,1.7387944358578053e-05,1.7387944358578053e-05,14646085.49211329,28665648.444400016,41233794.33376907,254.66531960784314,498.436700153787,716.9709215686275,457.63803921568626,460.42985214233846,462.30152810457525,2405,2488.75,2585,True
CA12X2_C1,CA12X2_C1_current_square_waveform_value_1.6e-07A-20220428171247,87.67167281984118,87.67647207047378,87.68096473893804,2.7081922816519973e-06,2.7081922816519977e-06,2.7081922816519973e-06,9464588.38542024,25992949.883770876,42771940.80733276,25.631925214408234,70.39390625259547,115.83463996569468,86.40836655231561,88.50802134433962,90.17515025728987,1973,2113.8297872340427,2290,True
CA12X2_C1,CA12X2_C1_at_fixed_current_1.6e-7A-20220428174333,87.74373837794545,88.13923212876271,89.76171110262996,2.7081922816519973e-06,2.7081922816519973e-06,2.7081922816519973e-06,9243028.758319039,25130689.009325773,41762182.85368782,25.031899142367067,68.0587380076527,113.10002126929675,78.03888336192111,83.93290185040803,87.45030291595198,2162,2202.551724137931,2313,True
CA12X2_C1,CA12X2_C1_current_from_0.3e-6_to_0.4e-6A-20220428162717,87.9218263228013,87.94904005045917,87.97783169841485,5.14694706589474e-06,5.837812443867188e-06,6.5286778218396356e-06,9427107.85586329,20341166.295256827,33402040.658652883,48.90107890222985,118.41558341212402,184.48066209262436,122.60949159519726,123.35304821530669,124.00573516295023,2155,2186.294117647059,2232,False
CA12X2_C1,CA12X2_C1_current_from_-2.0e-7_to_-0.5e-7A_flipped-20220428165623,87.63726277177854,87.63895617160095,87.64009875046092,-3.0774912291499964e-06,-2.487638743562914e-06,-1.8977862579758316e-06,9475127.00083019,25854690.817332692,43472941.493823744,-129.13884922813037,-64.26450891938251,-18.01283996569468,64.85282898799314,84.14879002287022,113.55715608919384,1972,2080.8260869565215,2237,False
CA12X2_C1,CA12X2_C1_current_square_waveform_value_3e-07A-20220428163159,87.64287393646669,87.70140729442748,87.75435989741253,5.0778605280974944e-06,5.0778605280974944e-06,5.0778605280974944e-06,9446759.314899944,17887651.025282703,33818687.09845626,47.96932624356776,90.83099708166573,171.72657632933104,122.58724099485421,123.33177608233278,123.75725008576327,2154,2188.6363636363635,2262,True
CA12X2_C1,CA12X2_C1_at_fixed_current_6e-7A-20220428175416,99.44691436328289,99.45482936800585,99.46314877943496,1.0155721056194989e-05,1.0155721056194989e-05,1.0155721056194989e-05,7982122.117358493,13810893.361534324,19026548.14362493,81.06420566037737,140.2595805165977,193.2283156089194,111.21857650085764,111.7766649132838,112.15549931389363,2163,2182.75,2202,True
CA12X2_C1,CA12X2_C1_current_from_0.5e-6_to_1e-6A-20220428153610,103.02333948601819,103.29320548591318,103.57120687515669,1.0856705169501377e-05,1.2908365988934707e-05,1.496002680836804e-05,7040549.650362029,11193656.87485226,16604340.135563811,77.03903927958834,143.87750863933908,202.2291269296741,95.49157735849056,102.51087199313893,106.6155627787307,2140,2184.1666666666665,2223,False
CA12X2_C1,CA12X2_C1_current_from_0.5e-6_to_1e-6A-20220428154754,101.85639118767419,102.09504530727277,102.33985131079038,9.317959554926379e-06,1.14551062418361e-05,1.3592252928745818e-05,7394139.927318011,12220128.803803772,18734884.060100403,69.53039125214409,139.15367471832644,200.36322984562608,98.56119399656949,105.96878906847867,109.5421308747856,2162,2196.695652173913,2234,False
CA12X2_C1,CA12X2_C1_current_from_1e-7_to_1e-6A-20220428162518,97.89618973722469,97.94933433762138,98.00410809954757,5.847233335384994e-06,8.00147719578999e-06,1.0155721056194989e-05,8288992.254978229,15932519.651920404,26625886.362999007,50.1788782161235,125.799479694801,195.11284562607204,105.50889210977701,113.234683350486,116.44686380789022,2157,2187.230769230769,2216,False
CA12X2_C1,CA12X2_C1_current_from_-2.0e-7_to_-0.5e-7A-20220428165205,87.6280862014115,87.62969548964979,87.63134259403184,-3.0774912291499964e-06,-2.487638743562914e-06,-1.8977862579758316e-06,9451405.54772592,25833385.646986667,43498557.92974271,-128.9261322469983,-64.21018001532791,-17.949061406518013,65.08615951972556,84.05999859919955,113.72166483704976,1956,2090.7391304347825,2335,False

File: Analisi/experiments_collector.csv (part 2 of 2)
Name,Thickness [cm],Area [cm2],Experiment,Start Date,End Date,Min Temperature [K],Avg Temperature [K],Max Temperature [K],Min Current [A/cm2],Avg Current [A/cm2],Max Current [A/cm2],Min Restivity [𝛀 cm],Avg Restivity [𝛀 cm],Max Restivity [𝛀 cm],Min Electric Field [V/cm],Avg Electric Field [V/cm],Max Electric Field [V/cm],Oscillation,Oscillation val
CA12X_C5,0.0153,0.025880000000000004,CA12X_C5_at_fixed_current_5e-7A-20220413144412,2022-04-13 14:43:28.697226,2022-04-13 14:43:59.902752,113.09487376870884,113.09780882763815,113.10047375042925,1.9319938176197834e-05,1.931993817619783e-05,1.9319938176197834e-05,14624970.580862746,14625953.834797388,14626699.398692813,282.55352745098037,282.57252385620916,282.5869281045752,False,0
CA12X_C5,0.015299999999999998,0.025880000000000004,CA12X_C5_at_fixed_current_30e-6A-20220412162935,2022-04-12 14:22:46.287836,2022-04-12 16:22:46.556233,131.25960085497903,202.10481353622293,277.33749833388356,0.00115919629057187,0.0011591962905718707,0.00115919629057187,906.7157167198261,639123.1022585204,5139458.063037038,1.051061495424837,740.8691293568628,5957.640722222222,False,0
CA12X_C5,0.015299999999999998,0.02588,CA12X_C5_at_fixed_current_4e-7A-20220413143802,2022-04-13 14:36:45.995574,2022-04-13 14:37:50.100202,113.16445780371859,113.1720285821939,113.17991974867147,1.545595054095827e-05,1.5455950540958272e-05,1.545595054095827e-05,14608618.45509804,29736270.400013074,44950939.01568627,225.7900843137255,459.6023245751635,694.7594901960784,True,100
CA12X_C5,0.0153,0.02588,CA12X_C5_current_from_1e-4_to_10e-4A-20220408130234,2022-04-08 11:38:54.472871,2022-04-08 13:01:32.501417,292.48841370473946,292.4931541758626,292.4979482427689,0.0038639876352395673,0.020527434312210203,0.03719088098918083,519.3421249857747,536.1912777380738,538.2873474886275,2.0792292418300655,11.005084462145971,19.88474660130719,False,0
CA12X_C5,0.0153,0.02588,CA12X_C5_current_from_1e-4_to_10e-4A-20220408145214,2022-04-08 13:05:32.399619,2022-04-08 14:51:56.287849,185.91885407289698,186.24903494742964,186.6010377434603,0.0038639876352395673,0.020897075986499702,0.037930164337759836,28795.694506107917,57821.30656001471,105646.68730849674,408.2174934640523,982.1010515006002,1110.9392549019608,False,0
CA12X_C5,0.0153,0.02588,CA12X_C5_at_fixed_current_2e-7A-20220413144122,2022-04-13 14:41:00.567845,2022-04-13 14:41:16.188112,113.12463569830466,113.12632132728622,113.12841650769833,7.727975270479134e-06,7.727975270479134e-06,7.727975270479134e-06,56686081.153333336,97250193.21341832,99430759.55686276,438.06863333333337,751.5470882026144,768.3984509803922,False,0
CA12X_C5,0.015300000000000001,0.02588,CA12X_C5_at_fixed_current_3e-7A-20220413144233,2022-04-13 14:41:57.043269,2022-04-13 14:42:21.846433,113.11209989241075,113.11417087519195,113.11656276068496,1.1591962905718701e-05,1.1591962905718703e-05,1.1591962905718701e-05,14674070.173246188,34043101.01967321,53603632.95590415,170.101277124183,394.6263642156863,621.3713248366014,True,100
CA12X_C5,0.0153,0.02588,CA12X_C5_current_from_1e-7_to_10e-7A-20220412165738,2022-04-12 16:47:45.556600,2022-04-12 16:57:16.551388,119.90711453356892,120.50625963702234,121.01765621026966,3.863987635239567e-06,2.08970759864997e-05,3.793016433775983e-05,12295683.678272478,27894630.89398155,42301424.06413658,160.24991457516342,464.1410991569961,763.3634261437908,False,0
CA12X_C5,0.0153,0.02588,CA12X_C5_current_from_1e-7_to_10e-7A-20220413133337,2022-04-13 13:32:21.738079,2022-04-13 13:33:23.081492,118.70829889326151,118.87948651534049,119.01964413892813,3.863987635239567e-06,2.08970759864997e-05,3.793016433775983e-05,12888461.620336175,28796389.391301185,52723581.02958931,153.75693333333334,455.48642283580097,767.4420588235294,True,100
CA12X_C5,0.015300000000000001,0.02588,CA12X_C5_current_from_1e-7_to_10e-7A-20220412170113,2022-04-12 16:58:35.491682,2022-04-12 17:00:36.108201,119.5904998737301,119.68251499203755,119.75380771100032,3.863987635239567e-06,2.107629619221582e-05,3.828860474919207e-05,12486424.315828988,28467723.480123352,48275356.50187364,142.9487359477124,463.0338300191456,774.654,True,100
CA12X_C5,0.0153,0.02588,CA12X_C5_at_fixed_current_4.5e-7A-20220413144649,2022-04-13 14:46:20.808403,2022-04-13 14:46:44.631057,113.06911844031474,113.07119943879586,113.07306990952242,1.7387944358578053e-05,1.7387944358578053e-05,1.7387944358578053e-05,14645506.358983299,27882127.35339434,41233794.33376907,254.65524967320263,484.81287901960775,716.9709215686275,True,100
CA12X_C5,0.0153,0.02588,CA12X_C5_at_fixed_current_1e-7A-20220413144028,2022-04-13 14:40:08.154995,2022-04-13 14:40:24.044508,113.13415825096028,113.13568592989354,113.13717121089145,3.863987635239567e-06,3.863987635239567e-06,3.863987635239567e-06,57080389.76366014,103159054.54938562,105629225.75111112,220.55792026143794,398.6053112418301,408.1500222222222,False,0
CA12X_C5,0.015299999999999998,0.02588,CA12X_C5_current_from_1e-3_to_15e-3A_flipped-20220408105259,2022-04-08 10:51:35.223699,2022-04-08 10:52:47.855178,292.70715804575315,292.7082865017395,292.7107583027659,0.03863987635239567,0.3035990284831088,0.568558180613822,216.80615162028047,342.7187058865137,490.60401380392165,18.95687843137255,90.27996692410296,123.26691111111111,False,0
CA12X2_C1,0.0583,0.05908,CA12X2_C1_current_from_-0.5e-7_to_-2.0e-7A-20220428164923,2022-04-28 16:47:44.094417,2022-04-28 16:49:16.547478,87.61812439385092,87.61996256036225,87.62319396036935,-3.3852403520649963e-06,-2.115775220040623e-06,-8.463100880162491e-07,9469385.325178519,60741377.41388128,127411892.70062894,-205.78710291595198,-98.09022768439108,-17.546352487135508,False,0
CA12X2_C1,0.05829999999999999,0.05908,CA12X2_C1_current_square_waveform_value_1.6e-07A-20220428171247,2022-04-28 17:03:58.805350,2022-04-28 17:05:43.110443,87.67149052365147,87.67652175267379,87.68108626652938,2.7081922816519973e-06,2.7081922816519973e-06,2.7081922816519973e-06,9464588.38542024,25950262.75128816,42777924.81076329,25.631925214408234,70.27830128987993,115.85084579759862,True,100
CA12X2_C1,0.0583,0.05908,CA12X2_C1_current_from_2.0e-7_to_0.5e-7A_flipped-20220428170007,2022-04-28 16:56:57.669872,2022-04-28 17:00:00.857549,87.64861161608938,87.65263874144864,87.65718504750957,8.463100880162491e-07,2.115775220040623e-06,3.3852403520649963e-06,9470322.280112913,63759281.65900367,130711569.10504289,18.01989399656947,105.29365474013723,204.48565180102915,False,0
CA12X2_C1,0.0583,0.05908,CA12X2_C1_at_fixed_current_1.6e-7A-20220428174333,2022-04-28 17:42:07.569967,2022-04-28 17:43:33.936532,87.74373837794545,88.62518722922776,90.8808639390825,2.7081922816519973e-06,2.7081922816519977e-06,2.7081922816519973e-06,9230316.234519726,34732793.27288932,75537176.71998285,24.99747118353345,94.06308266185331,204.5691989708405,True,100
CA12X2_C1,0.0583,0.05908,CA12X2_C1_current_from_0.3e-6_to_0.4e-6A-20220428162717,2022-04-28 16:26:09.941810,2022-04-28 16:27:05.542808,87.9104856380824,87.94616027105701,87.98069634474962,5.0778605280974944e-06,5.9068989816644336e-06,6.735937435231371e-06,9423034.907200774,19053822.378203064,33661289.195837624,48.25422229845626,111.22960390310502,184.48066209262436,True,100
CA12X2_C1,0.0583,0.05908,CA12X2_C1_current_from_1e-6_to_5e-6A-20220428152708,2022-04-28 15:10:14.137271,2022-04-28 15:22:00.403665,116.18705541496715,116.28006278837957,116.3734387904809,1.6926201760324983e-05,5.04366618110694e-05,8.394712186181381e-05,2536815.462546209,3190395.399426792,3677594.88980839,61.113682161235,152.8613852400506,212.9583567753002,False,0
CA12X2_C1,0.058300000000000005,0.05908,CA12X2_C1_current_from_-2.0e-7_to_-0.5e-7A_flipped-20220428165623,2022-04-28 16:53:01.854375,2022-04-28 16:56:09.197588,87.63647780943178,87.6391903068972,87.64045831044245,-3.3852403520649963e-06,-2.128598100162081e-06,-8.71955848259166e-07,9468715.105880989,62175750.708681345,132532818.53660373,-205.77694682675815,-100.63322370532079,-18.01283996569468,True,100
CA12X2_C1,0.0583,0.05908,CA12X2_C1_current_square_waveform_value_3e-07A-20220428163159,2022-04-28 16:29:15.200933,2022-04-28 16:31:51.992577,87.62699735436215,87.6843882690216,87.75659250273567,5.0778605280974944e-06,5.077860528097495e-06,5.0778605280974944e-06,9419897.67579188,16008984.383732421,33818687.09845626,47.83292658662092,81.29138989708403,171.72657632933104,True,100
CA12X2_C1,0.0583,0.05908,CA12X2_C1_at_fixed_current_6e-7A-20220428175416,2022-04-28 17:53:44.218322,2022-04-28 17:54:05.091856,99.44580276390128,99.4544055435769,99.46437713202997,1.0155721056194989e-05,1.0155721056194987e-05,1.0155721056194989e-05,7982004.244482563,13488877.605148086,19026548.14362493,81.06300857632934,136.98927831903944,193.2283156089194,True,100
CA12X2_C1,0.0583,0.05908,CA12X2_C1_voltage_from_5_to_15V-20220428173330,2022-04-28 17:32:26.459321,2022-04-28 17:32:59.673522,87.73390129400448,87.73507983408312,87.73613402693964,6.448928571428571e-07,0.00015483481780636426,0.0012541963439404197,205143.22272941648,89543210.74288914,132988437.32031721,85.76329331046313,171.52658662092625,257.28987993138935,False,0
CA12X2_C1,0.05829999999999999,0.05908,CA12X2_C1_current_from_0.5e-6_to_1e-6A-20220428153610,2022-04-28 15:34:12.757147,2022-04-28 15:35:57.070333,102.71711862443485,103.30865879781142,103.78278204751403,8.463100880162492e-06,1.2651908386505544e-05,1.6840715892848594e-05,7039265.623547171,12486996.254661487,19752819.99165328,75.82147375643225,147.8790071971863,205.8197461406518,True,100
CA12X2_C1,0.058300000000000005,0.05908,CA12X2_C1_current_from_0.5e-6_to_1e-6A-20220428154754,2022-04-28 15:36:28.805469,2022-04-28 15:47:28.898532,101.40862424067272,101.9431823160055,102.40441251135348,8.463100880162492e-06,1.2651908386505544e-05,1.6840715892848594e-05,7392214.912767297,11234005.001499856,22655601.404694337,68.24842967409948,133.62455150995373,205.03312349914236,True,100
CA12X2_C1,0.0583,0.05908,CA12X2_C1_voltage_from_5_to_15V_flipped-20220428173939,2022-04-28 17:38:21.833367,2022-04-28 17:39:28.758615,87.74428009319159,87.7456319490295,87.74699878255853,6.442378131347326e-07,7.610019071338759e-06,2.7584106296547054e-05,9200564.07189302,90742960.09170455,133123656.45406012,85.76329331046313,169.77631532887597,253.78933734728884,False,0
CA12X2_C1,0.05829999999999999,0.05908,CA12X2_C1_current_from_3e-6_to_4e-6A-20220428142939,2022-04-28 14:26:26.895581,2022-04-28 14:29:23.380394,116.55286777861775,116.64375255836022,116.75658061577222,5.077860528097495e-05,5.9156220293661054e-05,6.753383530634714e-05,2440685.3435217584,3134337.893388495,3299584.3763203747,160.81330068610634,184.59768674047507,205.71209948542025,False,0
CA12X2_C1,0.0583,0.05908,CA12X2_C1_current_from_3e-6_to_4e-6A-20220428142348,2022-04-28 14:21:48.446351,2022-04-28 14:23:28.182994,115.62158683731447,115.78288813813523,115.97145591699383,5.077860528097495e-05,5.9156220293661054e-05,6.753383530634714e-05,2622592.9680229286,3073120.354802339,3683316.3480410283,156.15806706689537,179.73232400679177,205.76149228130362,False,0
CA12X2_C1,0.05829999999999999,0.05908,CA12X2_C1_current_from_3e-6_to_4e-6A-20220428142124,2022-04-28 14:19:31.634376,2022-04-28 14:21:16.155592,115.0814830095713,115.31214538851609,115.4972727740219,5.077860528097495e-05,5.9156220293661054e-05,6.753383530634714e-05,2735918.53924815,2973554.9044265617,3923946.3788046096,152.93591989708406,174.5124111197741,205.44402058319042,False,0
CA12X2_C1,0.0583,0.05908,CA12X2_C1_current_from_3e-6_to_4e-6A-20220428142604,2022-04-28 14:24:08.010009,2022-04-28 14:25:41.593577,116.10985501926585,116.2281246816409,116.40836273539739,5.077860528097495e-05,5.9156220293661054e-05,6.753383530634714e-05,2519888.005349893,3120473.2873346214,3477652.1759984805,158.59070445969124,182.88697766862452,205.7549794168096,False,0
CA12X2_C1,0.058300000000000005,0.05908,CA12X2_C1_current_from_1e-7_to_1e-6A-20220428162518,2022-04-28 15:48:31.675073,2022-04-28 16:25:12.922245,97.69363459077272,97.90524587310806,98.06794731232411,1.6926201760324981e-06,9.23247368744999e-06,1.6772327198867482e-05,8183606.327083261,18800927.08320565,44060990.61924529,47.63875523156089,123.23802228286294,205.21844768439107,True,100
CA12X2_C1,0.0583,0.05908,CA12X2_C1_current_from_-2.0e-7_to_-0.5e-7A-20220428165205,2022-04-28 16:50:25.929006,2022-04-28 16:51:57.955098,87.62675426247672,87.630540886091,87.63327717098734,-3.3852403520649963e-06,-2.128598100162081e-06,-8.71955848259166e-07,9451405.54772592,62152127.92736095,132069657.36852382,-205.29738250428818,-100.58553372143389,-17.949061406518013,True,100
