Repository: cliagit/spin-lab-data

# spin-lab-data

# Dati riguardanti le sperimentazioni sull'analisi della caratteristica elettrica dei cristalli

Ca12X2_C1
Il campione presenta inclusioni di rutenio metallico rilevate al microscopio ottico, non è stata fatta un'analisi diffrattometrica ai raggi X. Per il collegamento elettrico sono state create due piazzole conduttive depositando su entrambe le facce Ag con il metodo della polverizzazione catodica con Argon per la durata di 4 minuti alla pressione di lavoro di 8 10-2 torr e voltaggio di 1,9kV. Per delineare le piazzole è stato usato sperimentalmente un foglio di paraffina, PARAFILM. I contatti sono stati realizzati con una diversa pasta d'argento.
Resistenza iniziale è di circa 40 Ohm a temperatura ambiente, resistenza misurata allo smontaggio dal discendente è di circa 49.6 Ohm a temperatura ambiente. Il campione allo smontaggio risulta integro.

File: CA12X2_C1/CA12X2_C1_current_from_-2.0e-7_to_-0.5e-7A/CA12X2_C1_current_from_-2.0e-7_to_-0.5e-7A-20220428165205.csv
Temperature [K],Voltage [V],Resistance [𝛀],Current Source [A],Electric Field [V/cm],Restivity [𝛀 cm],Current Density [A/cm2]
87.62693658140627,-1.86865604,9343280.200000001,-2e-07,-32.0524192109777,9468284.634922814,-3.3852403520649963e-06
87.62675426247672,-1.85492552,9345426.283969466,-1.9848484848484849e-07,-31.816904288164668,9470459.431507993,-3.35959459182208e-06
87.62693658140627,-1.84035768,9343354.375384616,-1.9696969696969696e-07,-31.56702710120069,9468359.802705372,-3.333948831579163e-06
87.62717967316817,-1.82648589,9344811.530232558,-1.9545454545454545e-07,-31.329089022298458,9469836.452935498,-3.3083030713362466e-06
87.62730121898744,-1.81248165,9345608.507812502,-1.9393939393939392e-07,-31.088879073756434,9470644.093337266,-3.2826573110933297e-06
87.62742276476541,-1.79801815,9344031.330708662,-1.9242424242424241e-07,-30.84079159519726,9469045.815064628,-3.257011550850413e-06
87.6276607917948,-1.78420109,9345815.233333334,-1.909090909090909e-07,-30.603792281303605,9470853.584654089,-3.2313657906074966e-06
87.6276607917948,-1.77015106,9346397.596800001,-1.8939393939393938e-07,-30.362796912521443,9471443.739604529,-3.20572003036458e-06
87.6276607917948,-1.7561124,9347049.870967742,-1.8787878787878787e-07,-30.121996569468266,9472104.74059647,-3.1800742701216635e-06
87.62790388306608,-1.74180703,9346281.624390243,-1.8636363636363637e-07,-29.876621440823328,9471326.215591349,-3.154428509878747e-06
87.62796465585814,-1.7277602,9346899.442622952,-1.8484848484848484e-07,-29.63568096054889,9471952.29965976,-3.12878274963583e-06
87.6280862014115,-7.67640334,41871290.945454545,-1.8333333333333333e-07,-131.67072624356777,42431490.03529082,-3.1031369893929134e-06
87.62814697417268,-1.69990329,9349468.095,-1.818181818181818e-07,-29.157860891938252,9474555.318226418,-3.0774912291499964e-06
87.6280862014115,-7.51639351,41687560.643697485,-1.803030303030303e-07,-128.9261322469983,42245301.592275254,-3.0518454689070803e-06
87.62832422800079,-1.67201331,9351938.852542374,-1.7878787878787877e-07,-28.67947358490566,9477059.132216183,-3.0261997086641633e-06
87.62832422800079,-7.45009918,42026200.5025641,-1.7727272727272726e-07,-127.78900823327615,42588472.13879052,-3.0005539484212468e-06
87.62850654613261,-1.64361285,9351590.353448275,-1.7575757575757576e-07,-28.192330188679247,9476705.970527,-2.9749081881783302e-06
87.62820774692368,-7.28019562,41781992.253913045,-1.7424242424242423e-07,-124.87471046312179,42340996.60996883,-2.9492624279354133e-06
87.62862809150229,-1.61571629,9354146.942105263,-1.7272727272727272e-07,-27.71383001715266,9479296.763972195,-2.923616667692497e-06
87.6285673188226,-7.16221528,41832407.830088496,-1.7121212121212122e-07,-122.85103396226415,42392086.6998564,-2.8979709074495806e-06
87.6285673188226,-1.58725145,9353446.044642856,-1.6969696969696969e-07,-27.225582332761576,9478586.489150943,-2.8723251472066636e-06
87.62881040947973,-7.05328341,41938441.89729729,-1.6818181818181818e-07,-120.98256277873071,42499539.40467109,-2.846679386963747e-06
87.62893195474659,-1.55889505,9353370.299999999,-1.6666666666666668e-07,-26.739194682675816,9478509.731114924,-2.8210336267208305e-06
87.62898766298012,-6.95752239,42128117.223853216,-1.6515151515151515e-07,-119.34000668953689,42691752.41141078,-2.7953878664779135e-06
87.62916998077483,-1.53102246,9356248.366666667,-1.6363636363636361e-07,-26.26110566037736,9481426.3036478,-2.769742106234997e-06
87.62887118211823,-6.83052953,42132238.22242991,-1.621212121212121e-07,-117.16174150943397,42695928.54513137,-2.7440963459920804e-06
87.62916998077483,-1.50249322,9355146.464150945,-1.606060606060606e-07,-25.77175334476844,9480309.658697046,-2.718450585749164e-06
87.62935229847677,-6.69813993,42102593.84571429,-1.5909090909090907e-07,-114.89090789022299,42665887.55411322,-2.692804825506247e-06
87.62923075335245,-1.47458442,9357939.588461539,-1.5757575757575757e-07,-25.29304322469983,9483140.152423805,-2.6671590652633304e-06
87.62941307102365,-6.57827433,42152049.10485437,-1.5606060606060606e-07,-112.83489416809606,42716004.47881296,-2.6415133050204143e-06
87.62947384356008,-1.4463282,9358594.235294119,-1.5454545454545453e-07,-24.808373927958833,9483803.55782464,-2.6158675447774973e-06
87.62959538860221,-6.48450468,42373990.97821782,-1.5303030303030303e-07,-111.22649536878217,42940915.728869796,-2.5902217845345807e-06
87.62947384356008,-1.41788239,9358023.773999998,-1.5151515151515152e-07,-24.32045265866209,9483225.464286791,-2.564576024291664e-06
87.62941307102365,-6.35592164,42372810.93333334,-1.5e-07,-109.02095437392796,42939719.89607777,-2.5389302640487472e-06
87.62959538860221,-1.38977421,9359703.863265306,-1.484848484848485e-07,-23.838322641509432,9484928.031590296,-2.5132845038058307e-06
87.62959538860221,-6.24086316,42463605.00618557,-1.4696969696969696e-07,-107.04739554030876,43031728.709527336,-2.487638743562914e-06
87.62935229847677,-1.36126217,9358677.418750001,-1.4545454545454545e-07,-23.349265351629505,9483887.854198115,-2.4619929833199976e-06
87.62995495911052,-6.09620775,42352601.21052632,-1.4393939393939392e-07,-104.56617066895369,42919239.785898715,-2.4363472230770806e-06
87.6300157315552,-1.33277858,9357807.05106383,-1.4242424242424242e-07,-22.86069605488851,9483005.841798477,-2.410701462834164e-06
87.63019804882752,-5.98917569,42503827.477419354,-1.409090909090909e-07,-102.73028627787306,43072489.32017042,-2.3850557025912475e-06
87.62995495911052,-1.30484063,9360813.215217391,-1.3939393939393938e-07,-22.381485934819896,9486052.225643972,-2.3594099423483305e-06
87.63025882123101,-5.83261211,42302461.45714286,-1.3787878787878788e-07,-100.04480463121784,42868429.2090566,-2.3337641821054144e-06
87.63019804882752,-1.27655052,9361370.48,-1.3636363636363637e-07,-21.896235334476845,9486616.946113208,-2.308118421862498e-06
87.63007650398967,-5.74209519,42581829.49887641,-1.3484848484848484e-07,-98.4921987993139,43151534.9364257,-2.282472661619581e-06
87.63013727641373,-1.24848606,9363645.450000001,-1.3333333333333334e-07,-21.414855231560892,9488922.353104632,-2.2568269013766643e-06
87.63025882123101,-5.58918308,42400699.2275862,-1.3181818181818183e-07,-95.86934957118353,42967981.30987638,-2.2311811411337478e-06
87.63080070804067,-1.22010715,9363613.011627907,-1.303030303030303e-07,-20.928081475128646,9488889.480737166,-2.2055353808908312e-06
87.63050191074224,-5.49585583,42673704.09176471,-1.2878787878787877e-07,-94.26853910806176,43244638.7262686,-2.1798896206479143e-06
87.63061839107458,-1.19154339,9362126.635714287,-1.2727272727272726e-07,-20.438137049742714,9487383.218490569,-2.1542438604049977e-06
87.63050191074224,-5.35966789,42619045.87228916,-1.2575757575757576e-07,-91.9325538593482,43189249.230443284,-2.128598100162081e-06
87.63067916340688,-1.1634057,9363997.097560976,-1.2424242424242423e-07,-19.955500857632934,9489278.705384264,-2.102952339919164e-06
87.63080070804067,-5.256855,42833633.333333336,-1.2272727272727272e-07,-90.16903945111493,43406707.67295598,-2.0773065796762476e-06
87.63080070804067,-1.13504908,9364154.909999998,-1.2121212121212122e-07,-19.469109433962263,9489438.629207546,-2.0516608194333315e-06
87.63031959362431,-5.09540569,42569212.09367089,-1.196969696969697e-07,-87.39975454545454,43138748.72202532,-2.0260150591904145e-06
87.63098302491413,-1.1070782,9367584.769230768,-1.1818181818181818e-07,-18.98933447684391,9492914.37677794,-2.000369298947498e-06
87.63098302491413,-5.00783161,42924270.942857146,-1.1666666666666667e-07,-85.89762624356776,43498557.92974271,-1.9747235387045814e-06
87.63134259403184,-1.07397488,9326623.957894737,-1.1515151515151515e-07,-18.421524528301887,9451405.54772592,-1.9490777784616645e-06
87.63116534169481,-4.86849798,42842782.224,-1.1363636363636363e-07,-83.50768404802744,43415978.96730566,-1.923432018218748e-06
87.63134259403184,-1.04643028,9333026.821621621,-1.1212121212121213e-07,-17.949061406518013,9457894.075838858,-1.8977862579758316e-06
87.63140336624146,-4.74418902,42892667.8520548,-1.1060606060606061e-07,-81.37545488850773,43466532.01885759,-1.8721404977329148e-06
87.63164645497713,-11.8490601,108616384.25000001,-1.0909090909090909e-07,-203.24288336192112,110069570.86603776,-1.846494737489998e-06
87.63164645497713,-11.9688374,111259615.26760563,-1.0757575757575757e-07,-205.29738250428818,112748165.86638321,-1.8208489772470815e-06
87.63176799928324,-11.8704758,111921628.97142856,-1.0606060606060607e-07,-203.61021955403086,113419036.70037735,-1.795203217004165e-06
87.63152491062993,-11.7483076,112375116.17391305,-1.0454545454545455e-07,-201.51471012006863,113878591.14159147,-1.7695574567612482e-06
87.63176799928324,-11.6310316,112889424.35294117,-1.0303030303030303e-07,-199.50311492281304,114399780.28768036,-1.7439116965183317e-06
87.63188954354817,-11.5038267,113321277.9402985,-1.0151515151515151e-07,-197.3212126929674,114837411.67603493,-1.718265936275415e-06
87.63212756761426,-11.3750446,113750446.00000001,-1e-07,-195.11225728987995,115272321.60686108,-1.6926201760324981e-06
87.63206679552731,-11.248718,114217752.0,-9.848484848484849e-08,-192.94542024013722,115745879.72830188,-1.6669744157895818e-06
87.63195031566516,-11.1206241,114681436.03125,-9.696969696969697e-08,-190.748269296741,116215767.42240566,-1.641328655546665e-06
87.63206679552731,-10.9808262,115037226.85714285,-9.545454545454546e-08,-188.35036363636362,116576318.4,-1.6156828953037483e-06
87.63206679552731,-10.8503025,115503220.16129032,-9.393939393939394e-08,-186.11153516295025,117048546.26293366,-1.5900371350608317e-06
87.63218833969101,-10.7251518,116042626.03278689,-9.242424242424243e-08,-183.96486792452833,117595168.88536964,-1.5643913748179152e-06
87.63195031566516,-10.5844181,116428599.1,-9.090909090909091e-08,-181.55091080617498,117986305.91471699,-1.5387456145749986e-06
87.63206679552731,-10.4531116,116933112.81355931,-8.93939393939394e-08,-179.2986552315609,118497569.55446115,-1.5130998543320819e-06
87.63255297193493,-10.3176075,117407257.75862068,-8.787878787878788e-08,-176.97439965694682,118978058.11971372,-1.4874540940891651e-06
87.63237065585938,-10.1784622,117855878.10526316,-8.636363636363636e-08,-174.58768782161235,119432680.59106256,-1.4618083338462486e-06
87.63243142789483,-10.0382394,118307821.49999999,-8.484848484848486e-08,-172.1824939965695,119890670.56981133,-1.436162573603332e-06
87.63243142789483,-9.90284205,118834104.6,-8.333333333333334e-08,-169.8600694682676,120423994.85022299,-1.4105168133604153e-06
87.63255297193493,-9.76000192,119288912.35555556,-8.181818181818182e-08,-167.40998147512866,120884887.51228511,-1.3848710531174987e-06
87.63255297193493,-9.61731601,119762803.14339623,-8.03030303030303e-08,-164.9625387650086,121365118.51992881,-1.359225292874582e-06
87.63261374393967,-9.48547327,120392545.34999998,-7.87878787878788e-08,-162.70108524871355,122003286.09396227,-1.3335795326316654e-06
87.63230988381346,-9.34197979,120896209.04705884,-7.727272727272727e-08,-160.23979056603775,122513688.34477249,-1.3079337723887486e-06
87.63273528791797,-9.19403604,121361275.728,-7.575757575757576e-08,-157.70216192109777,122984977.18713962,-1.282288012145832e-06
87.63273528791797,-9.05433107,121956296.04489793,-7.424242424242426e-08,-155.30585025728988,123587958.3247439,-1.2566422519029158e-06
87.63261374393967,-8.91188203,122538377.9125,-7.272727272727273e-08,-152.8624704974271,124177827.90858491,-1.2309964916599988e-06
87.63267451593394,-8.745844,122813979.57446806,-7.121212121212122e-08,-150.0144768439108,124457116.86551586,-1.2053507314170822e-06
87.63285176752538,-8.61239588,123569158.27826087,-6.969696969696969e-08,-147.7254867924528,125222399.16088597,-1.1797049711741653e-06
87.63291253947936,-8.47176595,124252567.26666667,-6.818181818181819e-08,-145.31330960548885,125914951.52855346,-1.154059210931249e-06
87.63285176752538,-8.32105934,124815890.09999996,-6.666666666666668e-08,-142.72829056603774,126485811.09962262,-1.1284134506883324e-06
87.63303408335646,-8.16696154,125353363.17209303,-6.515151515151515e-08,-140.08510360205833,127030475.06358929,-1.1027676904454156e-06
87.63303408335646,-8.01734685,125986879.07142854,-6.363636363636365e-08,-137.51881389365352,127672466.8188679,-1.077121930202499e-06
87.63285176752538,-7.85536339,126452191.15609758,-6.212121212121211e-08,-134.7403668953688,128144004.3482375,-1.051476169959582e-06
87.63315562719251,-7.69471123,126962735.295,-6.060606060606061e-08,-131.9847552315609,128661379.09483019,-1.0258304097166658e-06
87.63321639909503,-7.54450705,127676273.15384613,-5.9090909090909105e-08,-129.40835420240137,129384463.42931782,-1.0001846494737492e-06
87.63297331142307,-7.37153647,128031949.21578947,-5.7575757575757574e-08,-126.4414488850772,129744898.10752733,-9.745388892308322e-07
87.63321639909503,-7.2318376,129000346.37837836,-5.606060606060607e-08,-124.04524185248715,130726251.52718,-9.488931289879159e-07
87.63309485527967,-7.04769049,129207658.98333335,-5.454545454545454e-08,-120.88662933104632,130936337.78276733,-9.232473687449989e-07
87.63327717098734,-6.89897002,130094863.23428571,-5.3030303030303034e-08,-118.33567787307034,131835412.0048302,-8.976016085020825e-07
87.63321639909503,-6.71376446,130326015.98823527,-5.151515151515153e-08,-115.15891012006861,132069657.36852382,-8.71955848259166e-07
87.63339871474095,-6.57703233,131540646.6,-5e-08,-112.81359056603773,133300538.61283019,-8.463100880162491e-07
