Repository: cliagit/spin-lab-data

# spin-lab-data

# Dati riguardanti le sperimentazioni sull'analisi della caratteristica elettrica dei cristalli

Ca12X2_C3 
Il campione presenta inclusioni di rutenio metallico rilevate al microscopio ottico, non è stata fatta un'analisi spettrale ai raggi X. Per il collegamento elettrico sono state create due piazzole conduttive depositando su entrambe le facce Ag con il metodo della polverizzazione catodica con Argon per la durata di 4 minuti alla pressione di lavoro di 8 10-2 torr e voltaggio di 1,9kV. Per delineare le piazzole è stato usato sperimentalmente un foglio di paraffina, PARAFILM

File: CA12X2_C3/CA12X2_C3_current_from_1e-6_to_12e-6A_flipped/CA12X2_C3_current_from_1e-6_to_12e-6A_flipped-20220404152234.csv (part 1 of 4)
Temperature [K],Voltage [V],Resistance [𝛀],Current Source [A],Electric Field [V/cm],Resistivity [𝛀 cm],Current Density [A/cm2]
191.4236503751259,0.00526825655,5268.25655,1e-06,0.11190009664401021,7301.481306021667,1.532567049808429e-05
191.41123505428416,0.00650219617,5310.1268721666665,1.2244897959183673e-06,0.13810951932880206,7359.511011233541,1.8766127140511375e-05
191.40050777709916,0.00774633217,5346.06023,1.4489795918367347e-06,0.1645355176295667,7409.3124470582,2.220658378293846e-05
191.38100129516437,0.00898590028,5369.62333804878,1.673469387755102e-06,0.19086449192863214,7441.969473400232,2.564704042536555e-05
191.3733908804819,0.0102278623,5388.873684946237,1.8979591836734693e-06,0.21724431393372984,7468.649276608793,2.908749706779263e-05
191.35513074626547,0.0114640512,5401.331815384617,2.1224489795918364e-06,0.24350151231945627,7485.915483301747,3.2527953710219714e-05
191.3329220585567,0.0127215039,5420.466879130435,2.346938775510204e-06,0.27021036321155484,7512.435511114293,3.5968410352646806e-05
191.3177001444068,0.0139661446,5431.278455555555,2.5714285714285716e-06,0.29664708156329656,7527.41969466865,3.940886699507389e-05
191.30806329168246,0.0152203209,5443.764409489051,2.7959183673469388e-06,0.3232863402718777,7544.724463023803,4.284932363750098e-05
191.29047767975953,0.0164693297,5452.683481756757,3.020408163265306e-06,0.34981583899745117,7557.08575158514,4.628978027992806e-05
191.27904811577352,0.0177215829,5461.368315094341,3.244897959183673e-06,0.3764142502124045,7569.122399318305,4.973023692235514e-05
191.26081227775984,0.0189737375,5468.900808823529,3.469387755102041e-06,0.40301056711979616,7579.561974845695,5.317069356478224e-05
191.2527596231315,0.0202358764,5478.220682872929,3.6938775510204083e-06,0.42981895497026346,7592.478750158425,5.661115020720932e-05
191.24283635358952,0.0214921567,5484.9774911458335,3.9183673469387755e-06,0.4565029035683943,7601.843273094004,6.0051606849636404e-05
191.22795107915317,0.0227520771,5491.880679310345,4.142857142857143e-06,0.48326416949872564,7611.410669604929,6.349206349206349e-05
191.21758610631628,0.0240118312,5498.0361158878495,4.367346938775511e-06,0.5100219031435854,7619.941728158075,6.693252013449059e-05
191.20114195738918,0.0252811789,5505.678960444444,4.591836734693878e-06,0.5369834090909091,7630.534243181819,7.037297677691766e-05
191.19158219505792,0.0265426977,5510.983844491525,4.816326530612245e-06,0.5637786257434155,7637.886487958201,7.381343341934475e-05
191.17217609003924,0.0278091927,5516.803410121457,5.040816326530612e-06,0.5906795390824129,7645.952049924068,7.725389006177183e-05
191.15991423506998,0.0290761829,5522.220783333334,5.265306122448979e-06,0.6175909706881904,7653.460197801615,8.069434670419892e-05
191.15048359725435,0.0303460876,5527.725994052044,5.4897959183673465e-06,0.6445643075615973,7661.090083090398,8.4134803346626e-05
191.1379874639527,0.0316139465,5532.440637499999,5.7142857142857145e-06,0.6714941907391674,7667.6242905028685,8.757525998905309e-05
191.12751798465064,0.0328921094,5538.533885223368,5.938775510204082e-06,0.698642935429057,7676.069159108428,9.101571663148017e-05
191.11629435806998,0.0341638995,5543.149256622516,6.163265306122449e-06,0.7256563190314358,7682.465781533968,9.445617327390726e-05
191.09948531127966,0.0354409768,5548.267933546326,6.387755102040816e-06,0.7527820050977061,7689.559954628246,9.789662991633434e-05
191.09031442270958,0.0367164989,5552.803845987654,6.612244897959183e-06,0.779874658028887,7695.846451798948,0.00010133708655876143
191.06898399160633,0.0380037515,5558.757682089552,6.836734693877551e-06,0.8072164719626169,7704.098104425305,0.00010477754320118851
191.0581242268969,0.0392821161,5563.074245375723,7.061224489795918e-06,0.8343695008496177,7710.080597085088,0.0001082179998436156
191.04383429446645,0.04056901,5568.295490196079,7.2857142857142855e-06,0.8617036958368736,7717.316923009647,0.00011165845648604269
191.03588393970162,0.0418522982,5572.724488586957,7.510204081632653e-06,0.8889613041631266,7723.455243846622,0.00011509891312846977
191.02026902708548,0.0431439861,5577.982371767809,7.73469387755102e-06,0.9163973258283772,7730.742348297569,0.00011853936977089687
191.0058748992384,0.0444324975,5582.5445576923075,7.959183673469388e-06,0.9437658772302465,7737.065258908733,0.00012197982641332394
190.99917144277728,0.0457255829,5587.415366832917,8.183673469387755e-06,0.9712315824129142,7743.815902418179,0.00012542028305575104
190.98581629220467,0.0470152447,5591.618908495146,8.408163265306122e-06,0.9986245688190315,7749.641754020991,0.00012886073969817813
190.96851152471507,0.048315547,5596.836413711583,8.632653061224491e-06,1.0262435641461343,7756.872897083281,0.0001323011963406052
190.95796254334297,0.0496101784,5601.149174193548,8.857142857142858e-06,1.053742107051827,7762.8501192890635,0.0001357416529830323
190.94211252386427,0.0509066418,5605.450445393258,9.081632653061225e-06,1.081279562446899,7768.811418052466,0.00013918210962545938
190.93553862134482,0.0522069144,5609.953521052631,9.306122448979593e-06,1.1088979269328803,7775.0524054520865,0.00014262256626788647
190.91516714210002,0.0535120236,5614.751940899358,9.53061224489796e-06,1.1366190229396773,7781.702721828444,0.00014606302291031355
190.91085390680607,0.0548134621,5618.953227824268,9.755102040816327e-06,1.1642621516567546,7787.525448503261,0.00014950347955274064
190.8970818791499,0.0561162041,5623.096116359918,9.979591836734694e-06,1.1919329672897196,7793.267238582936,0.00015294393619516772
190.8798538707922,0.0574211786,5627.2755028,1.0204081632653061e-05,1.219651202209006,7799.059612525489,0.0001563843928375948
190.8663936360665,0.0587316262,5631.799772602739,1.042857142857143e-05,1.2474856881903145,7805.329973711316,0.00015982484948002192
190.85462218284428,0.0600390441,5635.848967241379,1.0653061224489797e-05,1.2752558220050978,7810.941909781222,0.000163265306122449
190.84456571895237,0.0613521722,5640.2559808630385,1.0877551020408164e-05,1.3031472429906543,7817.049761072926,0.00016670576276487607
190.82419269603795,0.0626595651,5643.968179963234,1.1102040816326532e-05,1.3309168457943925,7822.1946419414,0.00017014621940730315
190.82000905533437,0.0639724422,5648.017419459458,1.1326530612244899e-05,1.358802935429057,7827.806640181176,0.00017358667604973024
190.80756137353808,0.0652896614,5652.285174204947,1.1551020408163266e-05,1.3867812531860664,7833.721487189312,0.00017702713269215732
190.79059192872762,0.0666132189,5656.928468110919,1.1775510204081633e-05,1.4148941992353443,7840.156808501221,0.0001804675893345844
190.77868980505113,0.0679292296,5660.769133333333,1.2e-05,1.4428468479184369,7845.479735556501,0.0001839080459770115
190.75956305936342,0.0679730873,5664.423941666666,1.2e-05,1.4437784048428208,7850.545076332838,0.0001839080459770115
190.75735427964634,0.0667472864,5668.313749740034,1.1775510204081633e-05,1.417741852166525,7855.936112373349,0.0001804675893345844
190.74282706958397,0.0655042186,5670.859914134275,1.1551020408163266e-05,1.3913385429056924,7859.464940468595,0.00017702713269215732
190.72473920598162,0.0642795799,5675.134081261261,1.1326530612244899e-05,1.365326675870858,7865.388674645226,0.00017358667604973024
190.71764438094726,0.0630433993,5678.541481066176,1.1102040816326532e-05,1.3390696537807987,7870.111122335769,0.00017014621940730315
190.69903639764397,0.0618102921,5682.372069230768,1.0877551020408164e-05,1.312877912064571,7875.420083205347,0.00016670576276487607
190.68752317052287,0.0605677024,5685.473980076627,1.0653061224489797e-05,1.2864847578589635,7879.71914188615,0.000163265306122449
190.67616593141383,0.0593295028,5689.130405479452,1.042857142857143e-05,1.2601848513169076,7884.786723821883,0.00015982484948002192
190.66491236055182,0.0580899318,5692.8133164,1.0204081632653061e-05,1.2338558156329653,7889.8910130649965,0.0001563843928375948
190.65308703632257,0.0568477427,5696.399575255624,9.979591836734694e-06,1.2074711703483434,7894.86134845857,0.00015294393619516772
190.63832483819309,0.0556003573,5699.618216945606,9.755102040816327e-06,1.18097615335599,7899.322188948617,0.00014950347955274064
190.62748690072556,0.0543525484,5702.944050535331,9.53061224489796e-06,1.1544721410365335,7903.931590854511,0.00014606302291031355
190.61599871024418,0.0530975095,5705.653433114035,9.306122448979593e-06,1.1278145603228549,7907.6866293689645,0.00014262256626788647
190.59822114290404,0.0518530472,5709.661377078652,9.081632653061225e-06,1.1013816312659304,7913.2413945280805,0.00013918210962545938
190.58896792945316,0.0505946154,5712.295287096774,8.857142857142858e-06,1.0746519838572643,7916.891832690411,0.0001357416529830323
190.57235949552282,0.0493432554,5715.885377304964,8.632653061224491e-06,1.048072544604928,7921.867478104269,0.0001323011963406052
190.56544560569756,0.0480923843,5719.72531723301,8.408163265306122e-06,1.021503489804588,7927.18939994592,0.00012886073969817813
190.55013635330303,0.0468377653,5723.31795436409,8.183673469387755e-06,0.9948548279524215,7932.168575239101,0.00012542028305575104
190.5392457195318,0.0455774437,5726.396772564102,7.959183673469388e-06,0.9680850403568394,7936.435628925397,0.00012197982641332394
190.52528756112628,0.0443160016,5729.509441688654,7.73469387755102e-06,0.9412914528462193,7940.74959792236,0.00011853936977089687
190.51468233863605,0.0430467232,5731.764773913043,7.510204081632653e-06,0.9143314188615124,7943.875350421115,0.00011509891312846977
190.50236186344893,0.0417797794,5734.4795254901965,7.2857142857142855e-06,0.8874209728122345,7947.637830038983,0.00011165845648604269
190.48793533689235,0.0405095605,5736.903076589595,7.061224489795918e-06,0.8604409621920136,7950.9967236081375,0.0001082179998436156
190.47693990423778,0.0392451976,5740.342335522388,6.836734693877551e-06,0.8335853355989804,7955.763326101016,0.00010477754320118851
190.45578083441077,0.0379677878,5742.041982098765,6.612244897959183e-06,0.8064525870858115,7958.118932284293,0.00010133708655876143
190.45094609230438,0.0366986552,5745.156884345048,6.387755102040816e-06,0.7794956499575192,7962.435996251369,9.789662991633434e-05
190.43935239987786,0.0354245533,5747.692422847683,6.163265306122449e-06,0.7524331627017843,7965.95009751086,9.445617327390726e-05
190.42401535460533,0.034150796,5750.477676975945,5.938775510204082e-06,0.7253779949022939,7969.810289351751,9.101571663148017e-05
190.40919841247302,0.0328685378,5751.9941149999995,5.7142857142857145e-06,0.698142264231096,7971.911979688828,8.757525998905309e-05
190.39913819018017,0.0315958406,5755.376168773235,5.4897959183673465e-06,0.6711096134239593,7976.59929932994,8.4134803346626e-05
190.38894791388879,0.0303139568,5757.301872868217,5.265306122448979e-06,0.6438818351741716,7979.268207405506,8.069434670419892e-05
190.36729312201027,0.0290351374,5760.007014574899,5.040816326530612e-06,0.6167191461342396,7983.01736833076,7.725389006177183e-05
190.36141781045632,0.0277524437,5762.159920762712,4.816326530612245e-06,0.5894741652506372,7986.001164608474,7.381343341934475e-05
190.3495375630919,0.0264679579,5764.133053777777,4.591836734693878e-06,0.562191119371283,7988.735806265931,7.037297677691766e-05
190.3371630326718,0.0251743807,5764.2273565420555,4.367346938775511e-06,0.5347149681393373,7988.866504128485,6.693252013449059e-05
190.32268259155367,0.0238897736,5766.497075862069,4.142857142857143e-06,0.5074293457943926,7992.012196261683,6.349206349206349e-05
190.31059390430082,0.0225978156,5767.15085625,3.9183673469387755e-06,0.47998758708581146,7992.918295885994,6.0051606849636404e-05
190.29910308154624,0.0213070003,5768.193451381216,3.6938775510204083e-06,0.4525700998300765,7994.363268959736,5.661115020720932e-05
190.28425840432104,0.0200082843,5767.09371,3.469387755102041e-06,0.42498479821580293,7992.83909467927,5.317069356478224e-05
190.2746908729982,0.0187134074,5767.024922012579,3.244897959183673e-06,0.39748104078164825,7992.743758736636,4.973023692235514e-05
190.25786997477815,0.0174135278,5765.289609459459,3.020408163265306e-06,0.3698710237892948,7990.338721691371,4.628978027992806e-05
190.22565731139457,0.0161171675,5764.534361313869,2.7959183673469388e-06,0.34233575828377233,7989.291993961979,4.284932363750098e-05
190.23428917015315,0.0148125422,5760.433077777778,2.5714285714285716e-06,0.314624940526763,7983.607865866611,3.940886699507389e-05
190.22147156340492,0.0135116416,5757.1342469565225,2.346938775510204e-06,0.2869932370433305,7979.035888145987,3.5968410352646806e-05
190.20537749435408,0.01220427,5750.088750000001,2.1224489795918364e-06,0.25922408666100255,7969.271260354717,3.2527953710219714e-05
190.1984095527046,0.0109016841,5743.898074193548,1.8979591836734693e-06,0.23155658666100257,7960.69136238592,2.908749706779263e-05
190.17812970278658,0.00959875099,5735.839006219512,1.673469387755102e-06,0.20388171176720477,7949.521987167017,2.564704042536555e-05
190.16489533217378,0.00828780245,5719.750986619718,1.4489795918367347e-06,0.17603658559898047,7927.224976145639,2.220658378293846e-05
190.15069893885047,0.00697449083,5695.834177833333,1.2244897959183673e-06,0.14814126656754462,7894.0777422180345,1.8766127140511375e-05
190.1290397737777,0.00565963407,5659.63407,1e-06,0.12021312807986406,7843.906607211131,1.532567049808429e-05
185.36029965892766,0.00740686841,7406.86841,1e-06,0.15732515739167374,10265.466519806712,1.532567049808429e-05
185.34670009709296,0.00912451984,7451.691202666666,1.2244897959183673e-06,0.19380883262531862,10327.588168521666,1.8766127140511375e-05
185.33939137925503,0.0108438446,7483.780076056338,1.4489795918367347e-06,0.23032805012744265,10372.061384084029,2.220658378293846e-05
185.322894169327,0.0125678609,7510.063220731707,1.673469387755102e-06,0.2669469180118947,10408.48821479915,2.564704042536555e-05
185.31370565326586,0.0142928563,7530.644717204302,1.8979591836734693e-06,0.3035865824129142,10437.01290988914,2.908749706779263e-05
185.29885262343024,0.015856273,7470.744009615386,2.1224489795918364e-06,0.3367942438402719,10353.994193445284,3.2527953710219714e-05
185.29073429646797,0.0177476747,7562.05269826087,2.346938775510204e-06,0.3769684515717927,10480.542450329689,3.5968410352646806e-05
185.28089299575342,0.0194757548,7573.904644444445,2.5714285714285716e-06,0.4136736363636364,10496.968522727275,3.940886699507389e-05
185.27311397508706,0.0212128209,7587.06732919708,2.7959183673469388e-06,0.45056968776550554,10515.211198600457,4.284932363750098e-05
185.25157755497852,0.0229433295,7596.1023344594605,3.020408163265306e-06,0.48732645497026345,10527.733163200506,4.628978027992806e-05
185.25319584278193,0.0246819155,7606.3764748427675,3.244897959183673e-06,0.5242547897196261,10541.9724932772,4.973023692235514e-05
185.23805524699114,0.0264147514,7613.663638823528,3.469387755102041e-06,0.561060989804588,10552.072056780698,5.317069356478224e-05
185.23348675534075,0.0281617326,7623.89446077348,3.6938775510204083e-06,0.5981676423109601,10566.251350158658,5.661115020720932e-05
185.22591636437537,0.0298997788,7630.672714583333,3.9183673469387755e-06,0.6350845114698386,10575.64559529657,6.0051606849636404e-05
185.21215859299875,0.0316434887,7638.083479310345,4.142857142857143e-06,0.6721216801189465,10585.916461873407,6.349206349206349e-05
185.1972522779269,0.0333830383,7643.779797663551,4.367346938775511e-06,0.7090704821580289,10593.811210653073,6.693252013449059e-05
185.19626024023876,0.0351347734,7651.572873777777,4.591836734693878e-06,0.7462781096006798,10604.61193742566,7.037297677691766e-05
185.18263267527257,0.0368812991,7657.557863983051,4.816326530612245e-06,0.7833750870858115,10612.90676773352,7.381343341934475e-05
185.17683717196016,0.0386347466,7664.382928744939,5.040816326530612e-06,0.8206190866610026,10622.365889987412,7.725389006177183e-05
185.1655066954663,0.040378708,7668.824387596899,5.265306122448979e-06,0.8576615972812235,10628.52148026121,8.069434670419892e-05
185.1579621874679,0.042136219,7675.370747211897,5.4897959183673465e-06,0.8949919073916739,10637.594334230593,8.4134803346626e-05
185.1414626664619,0.0438902788,7680.79879,5.7142857142857145e-06,0.9322489124893799,10645.117269488108,8.757525998905309e-05
185.13827749453077,0.0456547043,7687.561892439862,5.938775510204082e-06,0.9697260896346644,10654.490515754058,9.101571663148017e-05
185.13112396934784,0.0474120604,7692.685296688742,6.163265306122449e-06,1.0070531096006796,10661.591240631698,9.445617327390726e-05
185.11937566851938,0.0491707834,7697.662576996806,6.387755102040816e-06,1.044409163126593,10668.489446666134,9.789662991633434e-05
185.11055145171088,0.0509276464,7702.0205975308645,6.612244897959183e-06,1.0817257094307562,10674.529396535449,0.00010133708655876143
185.10089143670984,0.052697119,7707.936808955224,6.836734693877551e-06,1.1193100892098558,10682.728903660332,0.00010477754320118851
185.0916492221767,0.054463689,7713.065783236994,7.061224489795918e-06,1.156832816482583,10689.837348262829,0.0001082179998436156
185.06971819149936,0.0562255598,7717.233698039216,7.2857142857142855e-06,1.194255730671198,10695.613823217054,0.00011165845648604269
185.07078873294446,0.0579957808,7722.264291304348,7.510204081632653e-06,1.2318560067969415,10702.5859177487,0.00011509891312846977
185.0593793614675,0.0597777187,7728.517721108179,7.73469387755102e-06,1.2697051550552252,10711.252788919046,0.00011853936977089687
185.05131166163034,0.0615507178,7733.295313333333,7.959183673469388e-06,1.3073644392523365,10717.874239485982,0.00012197982641332394
185.04415765767772,0.0633213895,7737.5263977556115,8.183673469387755e-06,1.3449742884451998,10723.738263669364,0.00012542028305575104
185.03321807053186,0.0651047113,7743.036052669904,8.408163265306122e-06,1.3828528313508923,10731.37430834136,0.00012886073969817813
185.02350535367012,0.066883334,7747.71481323877,8.632653061224491e-06,1.4206315632965167,10737.858784278458,0.0001323011963406052
185.0145495100512,0.0686611411,7752.064317741935,8.857142857142858e-06,1.4583929715378081,10743.8869314499,0.0001357416529830323
185.00551563187622,0.0704491272,7757.319624269662,9.081632653061225e-06,1.4963705862361938,10751.170464817236,0.00013918210962545938
184.99640327948018,0.0722276816,7761.307891228069,9.306122448979593e-06,1.5341478674596432,10756.697958849438,0.00014262256626788647
184.98807410782192,0.0740247489,7767.05074111349,9.53061224489796e-06,1.572318370858114,10764.657197486307,0.00014606302291031355
184.9744706432959,0.0758043838,7770.742272384937,9.755102040816327e-06,1.6101186023789296,10769.773434008435,0.00014950347955274064
184.96885688391765,0.0775898226,7774.849299386503,9.979591836734694e-06,1.648042111299915,10775.46552219561,0.00015294393619516772
184.95943105811537,0.0793836893,7779.6015514,1.0204081632653061e-05,1.686144632540357,10782.051852779314,0.0001563843928375948
184.95047521196003,0.0811793853,7784.324617808218,1.042857142857143e-05,1.7242860089209857,10788.597733899453,0.00015982484948002192
184.94120564487426,0.0829618276,7787.6045065134085,1.0653061224489797e-05,1.762145870858114,10793.143459005945,0.000163265306122449
184.93052628593034,0.0847752894,7793.600714071294,1.0877551020408164e-05,1.8006646006796942,10801.453835878336,0.00016670576276487607
184.9211781609625,0.086570333,7797.695435661764,1.1102040816326532e-05,1.838792119796092,10807.128869518483,0.00017014621940730315
184.9114387619759,0.0883650635,7801.6002009009,1.1326530612244899e-05,1.8769129885301614,10812.540635275782,0.00017358667604973024
184.9019078187727,0.0901708973,7806.3144305653705,1.1551020408163266e-05,1.9152696962616822,10819.074269209652,0.00017702713269215732
184.89394340853883,0.0919757688,7810.7671944540725,1.1775510204081633e-05,1.953605964316058,10825.245527572819,0.0001804675893345844
184.8837337345651,0.0937781244,7814.843699999999,1.2e-05,1.9918887935429057,10830.89531488955,0.0001839080459770115
184.8759523366332,0.0938312145,7819.267875,1.2e-05,1.993016450722175,10837.026950801826,0.0001839080459770115
184.86626473368335,0.0921358734,7824.363598960138,1.1775510204081633e-05,1.9570066567544606,10844.089312492546,0.0001804675893345844
184.8562633790527,0.0904106657,7827.071765547703,1.1551020408163266e-05,1.9203624830076467,10847.842665717664,0.00017702713269215732
184.84446046416207,0.088704051,7831.528827027027,1.1326530612244899e-05,1.8841132327952423,10854.019880278538,0.00017358667604973024
184.83717476917846,0.0869865966,7835.18976727941,1.1102040816326532e-05,1.8476337425658453,10859.093719519575,0.00017014621940730315
184.82025322441788,0.0852697907,7839.061433958724,1.0877551020408164e-05,1.8111680267629569,10864.459612697681,0.00016670576276487607
184.81424712738882,0.0835493033,7842.750692911876,1.0653061224489797e-05,1.774624114273577,10869.572699925657,0.000163265306122449
184.80816257992095,0.0818331371,7847.013146575341,1.042857142857143e-05,1.7381719859813085,10875.48019995839,0.00015982484948002192
184.79617653442662,0.0801064229,7850.4294442,1.0204081632653061e-05,1.701495813508921,10880.214979482796,0.0001563843928375948
184.77888862369159,0.0783851225,7854.541927402863,9.979591836734694e-06,1.664934632540357,10885.9146296312,0.00015294393619516772
184.7765647998283,0.0766467103,7857.08954958159,9.755102040816327e-06,1.6280099893797793,10889.445478126567,0.00014950347955274064
184.77262121221753,0.0749214741,7861.139680728051,9.53061224489796e-06,1.591365210280374,10895.058712139027,0.00014606302291031355
184.76567466830775,0.0731767484,7863.290946491228,9.306122448979593e-06,1.5543064655904846,10898.040234888545,0.00014262256626788647
184.7491443305192,0.0714461783,7867.107273483145,9.081632653061225e-06,1.5175483920985557,10903.329430645184,0.00013918210962545938
184.74264149631446,0.0697138048,7870.913445161289,8.857142857142858e-06,1.480752013593883,10908.604551758162,0.0001357416529830323
184.73650447715826,0.0679707859,7873.684418676122,8.632653061224491e-06,1.4437295220900594,10912.444951542417,0.0001323011963406052
184.72571872884583,0.0662254462,7876.327339320388,8.408163265306122e-06,1.406657735768904,10916.107877881379,0.00012886073969817813
184.71655228456234,0.0644896594,7880.282570074813,8.183673469387755e-06,1.3697888572642312,10921.589585755768,0.00012542028305575104
184.70278913426887,0.062746975,7883.594294871794,7.959183673469388e-06,1.3327734706881904,10926.179433737992,0.00012197982641332394
184.69923747142388,0.061003849,7887.04116358839,7.73469387755102e-06,1.2957487043330502,10930.956582925712,0.00011853936977089687
184.6874852808323,0.0592499065,7889.253854619566,7.510204081632653e-06,1.2584941907391674,10934.023237339139,0.00011509891312846977
184.67965057463041,0.0575089899,7893.390770588236,7.2857142857142855e-06,1.2215163530161428,10939.756749806338,0.00011165845648604269
184.66797663972395,0.0557563333,7896.1281263005785,7.061224489795918e-06,1.1842891525063723,10943.55055737283,0.0001082179998436156
184.66123854600082,0.0540105808,7900.055102089552,6.836734693877551e-06,1.147208598130841,10948.993105593529,0.00010477754320118851
184.64533303728692,0.0522610587,7903.678630555556,6.612244897959183e-06,1.1100479757858965,10954.015094387216,0.00010133708655876143
184.64230351991182,0.0505080039,7907.003805431311,6.387755102040816e-06,1.0728123173322006,10958.623583355842,9.789662991633434e-05
184.6202606566382,0.0487528382,7910.228714569537,6.163265306122449e-06,1.0355318224299066,10963.093110145759,9.445617327390726e-05
184.62368195622756,0.0470011677,7914.285970103093,5.938775510204082e-06,0.9983255671197961,10968.716218122916,9.101571663148017e-05
184.60720153374743,0.0452311146,7915.445054999999,5.7142857142857145e-06,0.9607288572642311,10970.322638885938,8.757525998905309e-05
184.60244810872865,0.0434720659,7918.703453903347,5.4897959183673465e-06,0.9233658857264232,10974.838580441661,8.4134803346626e-05
184.59552695443094,0.0417099568,7921.6584620155045,5.265306122448979e-06,0.8859379099405269,10978.934040919961,8.069434670419892e-05
184.585967858007,0.039946926,7924.693821862348,5.040816326530612e-06,0.8484903568394223,10983.140863987219,7.725389006177183e-05
184.5767478541058,0.0381739447,7925.946145338982,4.816326530612245e-06,0.810831450722175,10984.87650771811,7.381343341934475e-05
184.56499456681829,0.0364086878,7929.003120888889,4.591836734693878e-06,0.7733366142735769,10989.113288827528,7.037297677691766e-05
184.5595880719624,0.0346300568,7929.312071028037,4.367346938775511e-06,0.7355577060322855,10989.541474821142,6.693252013449059e-05
184.54992442190976,0.0328575568,7931.134400000001,4.142857142857143e-06,0.6979090229396772,10992.067111299915,6.349206349206349e-05
184.54086104290488,0.031076224,7930.9113333333335,3.9183673469387755e-06,0.6600727272727273,10991.757954545456,6.0051606849636404e-05
184.53216306753848,0.0293029852,7932.852346961326,3.6938775510204083e-06,0.6224083517417163,10994.448080697251,5.661115020720932e-05
184.5225513632062,0.0275128564,7930.176256470588,3.469387755102041e-06,0.5843852251486832,10990.73918298016,5.317069356478224e-05
184.51189444527526,0.0257380159,7931.841377987423,3.244897959183673e-06,0.5466868288020391,10993.046939542892,4.973023692235514e-05
184.50685320529706,0.0239535973,7930.582889864865,3.020408163265306e-06,0.5087849893797791,10991.302751989857,4.628978027992806e-05
184.49110314993538,0.0221730679,7930.51333649635,2.7959183673469388e-06,0.4709657582837723,10991.206355275846,4.284932363750098e-05
184.48096834259263,0.0203757943,7923.920005555555,2.5714285714285716e-06,0.43279087298215807,10982.06840192226,3.940886699507389e-05
184.47224411596918,0.0185923641,7921.963833913044,2.346938775510204e-06,0.3949100276125744,10979.357267689595,3.5968410352646806e-05
184.46678509064702,0.0168005024,7915.621323076924,2.1224489795918364e-06,0.35685009345794394,10970.566935657802,3.2527953710219714e-05
184.45868744363156,0.0146305393,7708.563717204302,1.8979591836734693e-06,0.31075911852166527,10683.597760144026,2.908749706779263e-05
184.44628012866232,0.0132161562,7897.459192682927,1.673469387755102e-06,0.2807169966015293,10945.395333954142,2.564704042536555e-05
184.43839183433766,0.0114183766,7880.2880760563385,1.4489795918367347e-06,0.24253136363636366,10921.59721670935,2.220658378293846e-05
184.42256207643203,0.00962414345,7859.717150833334,1.2244897959183673e-06,0.20442105883602382,10893.087172724621,1.8766127140511375e-05
184.41626710813026,0.00782304028,7823.040280000001,1e-06,0.16616483177570096,10842.255273364488,1.532567049808429e-05
180.12749071319828,0.0100681373,10068.1373,1e-06,0.21385168436703486,13953.822404949025,1.532567049808429e-05
180.11968239349767,0.0123858331,10115.097031666666,1.2244897959183673e-06,0.2630805671197961,14018.905720396137,1.8766127140511375e-05
180.11038023071492,0.0147040753,10147.882953521126,1.4489795918367347e-06,0.31232105564995755,14064.34500249052,2.220658378293846e-05
180.10644965343778,0.0170256371,10173.856315853658,1.673469387755102e-06,0.36163205395072223,14100.342493828617,2.564704042536555e-05
180.09984664660263,0.019346913,10193.534806451613,1.8979591836734693e-06,0.4109369796091759,14127.61567801546,2.908749706779263e-05
180.09437034852922,0.0209885839,9888.852029807693,2.1224489795918364e-06,0.4458067948173322,13705.343987785727,3.2527953710219714e-05
180.0876622180315,0.023995108,10224.002539130435,2.346938775510204e-06,0.5096666949872558,14169.84209172177,3.5968410352646806e-05
180.08087536450165,0.0263156884,10233.878822222221,2.5714285714285716e-06,0.5589568479184367,14183.530015930332,3.940886699507389e-05
180.07461294960225,0.0286537119,10248.407905839416,2.7959183673469388e-06,0.6086175,14203.666437043797,4.284932363750098e-05
180.06819312212,0.0309777351,10256.142026351352,3.020408163265306e-06,0.6579807795242142,14214.385454958066,4.628978027992806e-05
180.06127516914887,0.0333108005,10265.59260691824,3.244897959183673e-06,0.707536119371283,14227.483381508397,4.973023692235514e-05
180.05220871478497,0.0356399962,10272.704787058823,3.469387755102041e-06,0.7570092650807138,14237.340428113599,5.317069356478224e-05
180.04646977787772,0.0379874898,10283.90607845304,3.6938775510204083e-06,0.8068710662701786,14252.864732775295,5.661115020720932e-05
180.04149094386634,0.0403196818,10289.918792708333,3.9183673469387755e-06,0.8564078547153782,14261.197986920537,6.0051606849636404e-05
180.03344651903106,0.0426600644,10297.256924137931,4.142857142857143e-06,0.9061186151231947,14271.368188190318,6.349206349206349e-05
180.02689549849154,0.044996982,10303.04728037383,4.367346938775511e-06,0.9557557774001699,14279.393267722864,6.693252013449059e-05
180.02196891472047,0.0473508521,10311.963346222221,4.591836734693878e-06,1.00575301826678,14291.750389570945,7.037297677691766e-05
180.01300685083908,0.0496910002,10317.199194067796,4.816326530612245e-06,1.0554587977909942,14299.006954395154,7.381343341934475e-05
180.0023156104144,0.052041993,10324.120068825912,5.040816326530612e-06,1.1053949235344096,14308.59886344288,7.725389006177183e-05
179.99379878866165,0.0543852579,10328.983089534884,5.265306122448979e-06,1.1551669052676297,14315.338712662517,8.069434670419892e-05
179.99387748551777,0.0567369601,10334.985297026024,5.4897959183673465e-06,1.2051180989804589,14323.657405075362,8.4134803346626e-05
179.986409178937,0.059083909,10339.684075,5.7142857142857145e-06,1.2549683305012744,14330.169623911428,8.757525998905309e-05
179.9812991241139,0.0614480036,10346.914695532647,5.938775510204082e-06,1.3051827442650807,14340.190821654742,9.101571663148017e-05
179.97419742396758,0.0637988384,10351.467157615894,6.163265306122449e-06,1.3551155140186917,14346.500255616762,9.445617327390726e-05
179.96822252535247,0.066155546,10356.619022364217,6.387755102040816e-06,1.4051730246389125,14353.640425005633,9.789662991633434e-05
179.96106844237752,0.0685109678,10361.226611728396,6.612244897959183e-06,1.4552032242990656,14360.026262006751,0.00010133708655876143
179.95297081522855,0.0708833188,10368.00782447761,6.836734693877551e-06,1.5055930076465591,14369.424608053616,0.00010477754320118851
179.94592129693817,0.0732405754,10372.220215606936,7.061224489795918e-06,1.5556621792693288,14375.262724476479,0.0001082179998436156
179.9400777418805,0.075611005,10377.981078431372,7.2857142857142855e-06,1.6060111512319457,14383.246927944927,0.00011165845648604269
179.9333948422913,0.0779702139,10381.903481250001,7.510204081632653e-06,1.656121790569244,14388.683138308466,0.00011509891312846977
179.92755123702278,0.0803492574,10388.162566226913,7.73469387755102e-06,1.706653725573492,14397.357847202762,0.00011853936977089687
179.91806450660025,0.0827158034,10392.498375897436,7.959183673469388e-06,1.7569202081563298,14403.367014173913,0.00012197982641332394
179.9135570019729,0.085094708,10398.1064638404,8.183673469387755e-06,1.8074491928632117,14411.139481002252,0.00012542028305575104
179.89238183183446,0.0874665197,10402.571517718447,8.408163265306122e-06,1.8578275212404418,14417.327772538842,0.00012886073969817813
179.89733479419516,0.0898524799,10408.443298108747,8.632653061224491e-06,1.9085063700084963,14425.465700968474,0.0001323011963406052
179.89395411891525,0.0922217072,10412.128232258063,8.857142857142858e-06,1.9588298045879355,14430.572794282896,0.0001357416529830323
179.88609222685005,0.0946085043,10417.56564202247,9.081632653061225e-06,2.009526429481733,14438.108711596564,0.00013918210962545938
179.88043133928625,0.0969865279,10421.797954166665,9.306122448979593e-06,2.060036701359388,14443.97443732742,0.00014262256626788647
179.87364396102822,0.0993843842,10427.91183254818,9.53061224489796e-06,2.110968228547154,14452.447898763143,0.00014606302291031355
179.8618243413438,0.101764931,10431.969914225941,9.755102040816327e-06,2.161532094307562,14458.072151725633,0.00014950347955274064
179.8577361252596,0.104150585,10436.35718813906,9.979591836734694e-06,2.2122044392523366,14464.15264498882,0.00015294393619516772
179.8536738393652,0.106540142,10440.933916,1.0204081632653061e-05,2.2629596856414618,14470.495709834327,0.0001563843928375948
179.84392457072826,0.108935061,10445.827767123286,1.042857142857143e-05,2.3138288232795245,14477.278288122228,0.00015982484948002192
179.83986224624266,0.111321745,10449.742346743295,1.0653061224489797e-05,2.3645230458793542,14482.703656011043,0.000163265306122449
179.829300765016,0.113731192,10455.588007504688,1.0877551020408164e-05,2.415700764655905,14490.805384232819,0.00016670576276487607
179.8273089366808,0.11612559,10459.84174632353,1.1102040816326532e-05,2.4665588360237893,14496.700806024008,0.00017014621940730315
179.8120293680034,0.118526308,10464.48485045045,1.1326530612244899e-05,2.517551146983857,14503.135864313761,0.00017358667604973024
179.8059491542089,0.120965697,10472.295323321554,1.1551020408163266e-05,2.5693648470688193,14513.960701927177,0.00017702713269215732
179.79651395571886,0.123378928,10477.586606585788,1.1775510204081633e-05,2.6206229396771454,14521.294096850526,0.0001804675893345844
179.79294968778083,0.125783769,10481.980749999999,1.2e-05,2.6717028249787593,14527.384110822004,0.0001839080459770115
179.78461544013314,0.125828751,10485.729249999999,1.2e-05,2.6726582625318605,14532.579302516991,0.0001839080459770115
179.77958338519147,0.123525897,10490.067509532062,1.1775510204081633e-05,2.6237446261682242,14538.591864846368,0.0001804675893345844
179.76713376704885,0.121203066,10492.844936395759,1.1551020408163266e-05,2.5744066694987255,14542.441208577386,0.00017702713269215732
179.76747454670263,0.118899754,10497.455758558557,1.1326530612244899e-05,2.5254833050127443,14548.831526039634,0.00017358667604973024
179.73864430473157,0.116579778,10500.752062499998,1.1102040816326532e-05,2.476205989804588,14553.40000165941,0.00017014621940730315
179.7546057719546,0.114267677,10504.908392120074,1.0877551020408164e-05,2.4270959430756163,14559.160420259876,0.00016670576276487607
179.7458518090536,0.111941032,10507.874651340995,1.0653061224489797e-05,2.3776769753610876,14563.27147408666,0.000163265306122449
179.73914251236386,0.109622096,10511.707835616437,1.042857142857143e-05,2.3284217502124047,14568.584033007064,0.00015982484948002192
179.73303560945965,0.107297128,10515.118544,1.0204081632653061e-05,2.279038402718777,14573.311066185219,0.0001563843928375948
179.725408540553,0.104976199,10519.087425357873,9.979591836734694e-06,2.229740845369584,14578.811692960946,0.00015294393619516772
179.72090043804528,0.102651853,10522.888696652719,9.755102040816327e-06,2.1803707094307563,14584.080022442438,0.00014950347955274064
179.71340434538294,0.100332867,10527.431441113491,9.53061224489796e-06,2.131114422259983,14590.375988374157,0.00014606302291031355
179.70276279093002,0.098012142,10532.006486842103,9.306122448979593e-06,2.0818211979609176,14596.716721887156,0.00014262256626788647
179.69702291504927,0.0956820247,10535.773506292135,9.081632653061225e-06,2.032328477060323,14601.937580407006,0.00013918210962545938
179.68798013480526,0.0933429049,10538.715069354837,8.857142857142858e-06,1.982644539082413,14606.014406869228,0.0001357416529830323
179.678806694505,0.0910209949,10543.803191725767,8.632653061224491e-06,1.9333261448598131,14613.066233222311,0.0001323011963406052
179.67639514433583,0.0886696544,10545.662780582525,8.408163265306122e-06,1.8833826338147837,14615.643509622128,0.00012886073969817813
179.66598946152166,0.0863387209,10550.11801521197,8.183673469387755e-06,1.8338725764655905,14621.818192280822,0.00012542028305575104
179.65946316971804,0.0839850488,10551.96766974359,7.959183673469388e-06,1.7838795412064572,14624.381700313706,0.00012197982641332394
179.652071419358,0.081649505,10556.268456464379,7.73469387755102e-06,1.7342715590484283,14630.342327618964,0.00011853936977089687
179.64803494218324,0.0792955007,10558.368299728261,7.510204081632653e-06,1.6842714677145285,14633.252581930099,0.00011509891312846977
179.64069590386143,0.0769567682,10562.693674509805,7.2857142857142855e-06,1.6345957561597282,14639.24728678345,0.00011165845648604269
179.63537486887975,0.0746084518,10565.936815606938,7.061224489795918e-06,1.5847164783347496,14643.742081953116,0.0001082179998436156
179.62840252436126,0.0722613557,10569.57143074627,6.836734693877551e-06,1.5348631202209007,14648.779436197836,0.00010477754320118851
179.62295039574488,0.0698962228,10570.725053086422,6.612244897959183e-06,1.4846266525063723,14650.378286191355,0.00010133708655876143
179.61726253451118,0.0675519995,10575.233148562302,6.387755102040816e-06,1.4348343139337298,14656.626230749578,9.789662991633434e-05
179.6059914088121,0.0651899354,10577.174949006621,6.163265306122449e-06,1.3846630288870008,14659.317447380674,9.445617327390726e-05
179.60224328925634,0.0628298618,10579.59872233677,5.938775510204082e-06,1.3345340229396772,14662.676648948052,9.101571663148017e-05
179.5962928051356,0.0604656552,10581.48966,5.7142857142857145e-06,1.2843172302463892,14665.297372875957,8.757525998905309e-05
179.58696134468548,0.0581058666,10584.340012639406,5.4897959183673465e-06,1.2341942778249788,14669.247787271055,8.4134803346626e-05
179.58538872445325,0.0557427443,10586.800274031008,5.265306122448979e-06,1.1840005161427358,14672.657559059544,8.069434670419892e-05
179.57844252480652,0.0533829522,10590.140314979757,5.040816326530612e-06,1.1338774893797792,14677.286651495948,7.725389006177183e-05
179.56683026889385,0.0510124969,10591.577746186442,4.816326530612245e-06,1.083527971537808,14679.278843217191,7.381343341934475e-05
179.56470702561944,0.0486460098,10594.019912,4.591836734693878e-06,1.0332627400169925,14682.663535641464,7.037297677691766e-05
179.5581798360468,0.0462657625,10593.562441588785,4.367346938775511e-06,0.9827052357689041,14682.029509636113,6.693252013449059e-05
179.54966084606158,0.0439029525,10597.264396551725,4.142857142857143e-06,0.9325181074766357,14687.160192757012,6.349206349206349e-05
179.54334336522413,0.0415359472,10600.319858333332,3.9183673469387755e-06,0.8822418691588786,14691.39487587617,6.0051606849636404e-05
179.53770752443882,0.0391263227,10592.208907734806,3.6938775510204083e-06,0.8310603802039083,14680.153594513513,5.661115020720932e-05
179.5291884133637,0.0367476349,10591.965353529411,3.469387755102041e-06,0.7805360004248089,14679.816043283647,5.317069356478224e-05
179.5204330842224,0.0343423708,10583.497919496856,3.244897959183673e-06,0.7294471282922685,14668.080697688403,4.973023692235514e-05
179.51678941261454,0.0320154306,10599.703374324325,3.020408163265306e-06,0.6800218903993204,14690.540466751534,4.628978027992806e-05
179.5102883934772,0.0296246725,10595.685784671534,2.7959183673469388e-06,0.6292411321155481,14684.972333258658,4.284932363750098e-05
179.50263375982146,0.0272324139,10590.383183333332,2.5714285714285716e-06,0.578428502548853,14677.623252177145,3.940886699507389e-05
179.49626373659072,0.0248499627,10588.244976521739,2.346938775510204e-06,0.527824186491079,14674.659828335673,3.5968410352646806e-05
179.4879013890299,0.0224576832,10581.023815384617,2.1224489795918364e-06,0.4770111129991504,14664.651740735902,3.2527953710219714e-05
179.4848606032778,0.0200672025,10573.042177419355,1.8979591836734693e-06,0.42623624681393374,14653.589678772578,2.908749706779263e-05
179.47856922616427,0.0176739149,10561.241830487805,1.673469387755102e-06,0.37540176083262533,14637.235119781844,2.564704042536555e-05
179.46963018965303,0.0152766972,10543.072715492957,1.4489795918367347e-06,0.32448379779099407,14612.053837848674,2.220658378293846e-05
179.46632724007713,0.0128797556,10518.467073333333,1.2244897959183673e-06,0.27357169923534413,14577.951923003402,1.8766127140511375e-05
179.4597732156551,0.0104815153,10481.515300000001,1e-06,0.22263201571792696,14526.739025594736,1.532567049808429e-05
173.56053072069767,0.0150815135,15081.5135,1e-06,0.3203380097706032,20902.05513753186,1.532567049808429e-05
173.55294709052467,0.0185179098,15122.95967,1.2244897959183673e-06,0.39332858538657606,20959.496993787172,1.8766127140511375e-05
173.55360534760396,0.0219732796,15164.657752112675,1.4489795918367347e-06,0.46672216652506376,21017.287984820567,2.220658378293846e-05
173.55047177565808,0.0254360159,15199.570476829269,1.673469387755102e-06,0.5402722153780799,21065.674885580072,2.564704042536555e-05
