Repository: cliagit/spin-lab-data

Ca12X2_C3 
Il campione presenta inclusioni di rutenio metallico rilevate al microscopio ottico, non è stata fatta un'analisi spettrale ai raggi X. Per il collegamento elettrico sono state create due piazzole conduttive depositando su entrambe le facce Ag con il metodo della polverizzazione catodica con Argon per la durata di 4 minuti alla pressione di lavoro di 8 10-2 torr e voltaggio di 1,9kV. Per delineare le piazzole è stato usato sperimentalmente un foglio di paraffina, PARAFILM

File: CA12X2_C3/CA12X2_C3_current_from_1e-6_to_12e-6A_flipped/CA12X2_C3_current_from_1e-6_to_12e-6A_flipped-20220404182243.csv (part 1 of 5)
Temperature [K],Voltage [V],Resistance [𝛀],Current Source [A],Electric Field [V/cm],Restivity [𝛀 cm],Current Density [A/cm2]
139.61326906823447,0.153196525,153196.525,1e-06,3.253961873406967,212321.0122398046,1.532567049808429e-05
139.609039695948,0.187700138,153288.4460333333,1.2244897959183673e-06,3.986833857264231,212448.40916896772,1.8766127140511375e-05
139.60451045571568,0.222227914,153368.56036619717,1.4489795918367347e-06,4.720219073916738,212559.44273352524,2.220658378293846e-05
139.5928864724816,0.256792306,153449.06090243903,1.673469387755102e-06,5.454382030586237,212671.0115523396,2.564704042536555e-05
139.58104440251705,0.291386856,153526.40800000002,1.8979591836734693e-06,6.189185556499576,212778.20989804593,2.908749706779263e-05
139.58257251051865,0.317851029,149756.7348173077,2.1224489795918364e-06,6.751296282922685,207553.67346706308,3.2527953710219714e-05
139.5645087772756,0.36076301,153716.41295652173,2.346938775510204e-06,7.662765717926933,213041.54514471206,3.5968410352646806e-05
139.56442683072842,0.395340181,153743.40372222223,2.5714285714285716e-06,8.39720010620221,213078.95269488107,3.940886699507389e-05
139.55585856085636,0.430171549,153856.97737956204,2.7959183673469388e-06,9.137033751062022,213236.35883637264,4.284932363750098e-05
139.54420682232822,0.464784524,153881.3626756757,3.020408163265306e-06,9.872228632115549,213270.15536507728,4.628978027992806e-05
139.54559857606287,0.499554864,153950.87003773585,3.244897959183673e-06,10.610766015293118,213366.4883169555,4.973023692235514e-05
139.53615657570077,0.534246343,153988.6518058823,3.469387755102041e-06,11.347628355989805,213418.85153640236,5.317069356478224e-05
139.53053545323306,0.569161486,154082.39123756907,3.6938775510204083e-06,12.089241418861514,213548.7686544474,5.661115020720932e-05
139.5229218287869,0.603906699,154122.02214062502,3.9183673469387755e-06,12.827245093457945,213603.6946617626,6.0051606849636404e-05
139.51249749485373,0.638731217,154176.50065517242,4.142857142857143e-06,13.56693324129142,213679.19855033988,6.349206349206349e-05
139.51577236909262,0.673510643,154215.053771028,4.367346938775511e-06,14.305663615123194,213732.6308105263,6.693252013449059e-05
139.49413174947227,0.708509004,154297.51642666667,4.591836734693878e-06,15.049044265080715,213846.91900679696,7.037297677691766e-05
139.49675153020812,0.743321193,154333.637529661,4.816326530612245e-06,15.788470539507223,213896.98064592996,7.381343341934475e-05
139.4840073703243,0.778224291,154384.57594736843,5.040816326530612e-06,16.529827761257437,213967.5781768435,7.725389006177183e-05
139.47955888248296,0.813017216,154410.2464496124,5.265306122448979e-06,17.268844859813086,214003.15592262556,8.069434670419892e-05
139.48108719464483,0.847984085,154465.50247211897,5.4897959183673465e-06,18.0115566057774,214079.7373896721,8.4134803346626e-05
139.4631849628291,0.882841557,154497.272475,5.7142857142857145e-06,18.751944711129994,214123.76867021562,8.757525998905309e-05
139.46673247697743,0.917972937,154572.76258762888,5.938775510204082e-06,19.498150743415465,214228.3933484024,9.101571663148017e-05
139.45614391314365,0.952834965,154599.05061258277,6.163265306122449e-06,20.2386356202209,214264.82694288503,9.445617327390726e-05
139.4483656247196,0.987880745,154652.25720447284,6.387755102040816e-06,20.98302347068819,214338.5680244659,9.789662991633434e-05
139.43706709301506,1.02292258,154701.25438271606,6.612244897959183e-06,21.727327527612573,214406.4751162324,0.00010133708655876143
139.42975290279148,1.05805281,154759.96325373134,6.836734693877551e-06,22.473509133389975,214487.84202009285,0.00010477754320118851
139.42997131302332,1.09300154,154789.23543352602,7.061224489795918e-06,23.21583559898046,214528.41147063664,0.0001082179998436156
139.42121058665563,1.12811017,154838.65078431374,7.2857142857142855e-06,23.961558411214956,214596.89812396924,0.00011165845648604269
139.41040251417834,1.16318468,154880.56880434786,7.510204081632653e-06,24.706556499575196,214654.9939355076,0.00011509891312846977
139.40710016952306,1.19844046,154943.48955145117,7.73469387755102e-06,25.455404842820734,214742.19824197516,0.00011853936977089687
139.39683817459715,1.23415382,155060.35174358974,7.959183673469388e-06,26.21397238742566,214904.16209153,0.00012197982641332394
139.37467580332878,1.2693899,155112.48154613466,8.183673469387755e-06,26.962402293967717,214976.41080894833,0.00012542028305575104
139.37991618029145,1.3044684,155143.086407767,8.408163265306122e-06,27.707485131690742,215018.82727499568,0.00012886073969817813
139.37172773194504,1.33981445,155203.09231678484,8.632653061224491e-06,28.458250849617674,215101.99179418464,0.0001323011963406052
139.36553207395346,1.37492438,155233.39774193545,8.857142857142858e-06,29.20400127442651,215143.9932595856,0.0001357416529830323
139.3610558741928,1.41018262,155278.53568539326,9.081632653061225e-06,29.952901869158882,215206.55168801852,0.00013918210962545938
139.34896427878303,1.44532771,155309.3372587719,9.306122448979593e-06,30.699399107901446,215249.24078451292,0.00014262256626788647
139.3447883863141,1.48068988,155361.4649250535,9.53061224489796e-06,31.45050722175021,215321.48654120098,0.00014606302291031355
139.33122241581083,1.51592079,155397.73788702927,9.755102040816327e-06,32.198827315208156,215371.75864759262,0.00014950347955274064
139.3294483440754,1.55118184,155435.3991002045,9.979591836734694e-06,32.947787595581985,215423.95478522393,0.00015294393619516772
139.3248624822188,1.58639057,155466.27586,1.0204081632653061e-05,33.69563657604078,215466.74808549279,0.0001563843928375948
139.31959470595,1.62181897,155516.88753424655,1.042857142857143e-05,34.448151444350046,215536.89276995728,0.00015982484948002192
139.30597378789355,1.65710754,155552.24034482756,1.0653061224489797e-05,35.197696261682246,215585.8896028037,0.000163265306122449
139.30559139299163,1.6924873,155594.51726078798,1.0877551020408164e-05,35.9491779949023,215644.48282214144,0.00016670576276487607
139.29762104865617,1.72776949,155626.2959742647,1.1102040816326532e-05,36.698587298215806,215688.52617503767,0.00017014621940730315
139.28681121545534,1.76318546,155668.62619819818,1.1326530612244899e-05,37.45083814783348,215747.19327596502,0.00017358667604973024
139.285419445104,1.79841399,155693.08393992932,1.1551020408163266e-05,38.199107689039934,215781.09020986385,0.00017702713269215732
139.27701152243986,1.83388111,155736.8706932409,1.1775510204081633e-05,38.95244498725574,215841.77597140972,0.0001804675893345844
139.27261677833764,1.86917386,155764.48833333334,1.2e-05,39.70207858963467,215880.0523311385,0.0001839080459770115
139.2614521085881,1.8700986,155841.55,1.2e-05,39.7217204757859,215986.85508708583,0.0001839080459770115
139.25402676566944,1.83623514,155936.77965337955,1.1775510204081633e-05,39.002445624469,216118.83756123658,0.0001804675893345844
139.25255295491618,1.80261668,156056.92106007066,1.1551020408163266e-05,38.28837468139338,216285.34620156357,0.00017702713269215732
139.24196094356893,1.76898418,156180.58526126124,1.1326530612244899e-05,37.57400552251487,216456.73721956875,0.00017358667604973024
139.24089610093017,1.73520521,156296.05751838232,1.1102040816326532e-05,36.856525276125744,216616.77470421515,0.00017014621940730315
139.2344264055048,1.70150275,156423.32973733582,1.0877551020408164e-05,36.14067013593883,216793.16621412835,0.00016670576276487607
139.2254449514311,1.66750022,156527.79842911876,1.0653061224489797e-05,35.41844137638063,216937.9534303313,0.000163265306122449
139.21864764662791,1.6337145,156657.55479452052,1.042857142857143e-05,34.70081775700935,217117.7878152605,0.00015982484948002192
139.20510690037,1.59984488,156784.79824,1.0204081632653061e-05,33.98141206457095,217294.13944689892,0.0001563843928375948
139.21034844916394,1.56588853,156909.07560327198,9.979591836734694e-06,33.26016418861513,217466.38027004033,0.00015294393619516772
139.20041127729195,1.53177849,157023.3180125523,9.755102040816327e-06,32.53565186915888,217624.71326081222,0.00014950347955274064
139.19123842284515,1.49778316,157154.97824411135,9.53061224489796e-06,31.81357604078165,217807.18628777115,0.00014606302291031355
139.18651523203962,1.46354386,157266.77442982455,9.306122448979593e-06,31.086318181818182,217962.12896232057,0.00014262256626788647
139.1760042863402,1.42939703,157394.27970786515,9.081632653061225e-06,30.361024426508074,218138.84347787176,0.00013918210962545938
139.16958854375943,1.39512657,157514.2901612903,8.857142857142858e-06,29.63310471537808,218305.1706249829,0.0001357416529830323
139.1609067991793,1.36088994,157644.46113475176,8.632653061224491e-06,28.905903568394226,218485.57963132017,0.0001323011963406052
139.159405324558,1.32632479,157742.51143203882,8.408163265306122e-06,28.17172451146984,218621.47134538094,0.00012886073969817813
139.1535079541685,1.29201498,157877.14219451373,8.183673469387755e-06,27.442968988954973,218808.06134647454,0.00012542028305575104
139.14673702928263,1.25749337,157992.75674358974,7.959183673469388e-06,26.70971474086661,218968.29603906607,0.00012197982641332394
139.13838253518446,1.22308864,158130.19356200527,7.73469387755102e-06,25.978943075615977,219158.77506204005,0.00011853936977089687
139.12486783856048,1.18836337,158233.16611413044,7.510204081632653e-06,25.241362999150386,219301.48872019994,0.00011509891312846977
139.12287432711258,1.15390771,158379.48960784313,7.2857142857142855e-06,24.50950955819881,219504.28413151583,0.00011165845648604269
139.11031490111483,1.11917056,158495.252716763,7.061224489795918e-06,23.77167714528462,219664.72471896317,0.0001082179998436156
139.10747528213525,1.08447778,158625.10811940298,6.836734693877551e-06,23.034787170773154,219844.6963634462,0.00010477754320118851
139.10206948668718,1.04946452,158715.31320987653,6.612244897959183e-06,22.291090059473238,219969.7151007741,0.00010133708655876143
139.09884733756726,1.01469604,158850.1787859425,6.387755102040816e-06,21.55259218351742,220156.6305391408,9.789662991633434e-05
139.08729806036487,0.980458147,159080.9576258278,6.163265306122449e-06,20.825364209855568,220476.47589390966,9.445617327390726e-05
139.07746830118967,0.945191648,159155.98196563573,5.938775510204082e-06,20.07628819031436,220580.4550394591,9.101571663148017e-05
139.0716522926274,0.909930997,159237.924475,5.7142857142857145e-06,19.32733638487681,220694.02234481208,8.757525998905309e-05
139.0636245149239,0.875033587,159392.73517843868,5.4897959183673465e-06,18.58609997875956,220908.58050962456,8.4134803346626e-05
139.0444562709613,0.839879332,159511.96615503877,5.265306122448979e-06,17.839408071367885,221073.82734953865,8.069434670419892e-05
139.04792420058493,0.804790779,159654.85089473682,5.040816326530612e-06,17.09411170348343,221271.8568581474,7.725389006177183e-05
139.04631301253605,0.769391904,159746.6241355932,4.816326530612245e-06,16.34222395921835,221399.0489559783,7.381343341934475e-05
139.0294106781846,0.734185823,159889.35700888888,4.591836734693878e-06,15.594431244689892,221596.86798704337,7.037297677691766e-05
139.022365598664,0.698658816,159973.2802990654,4.367346938775511e-06,14.83982192013594,221713.18053343284,6.693252013449059e-05
139.0258881466202,0.663301101,160107.16231034484,4.142857142857143e-06,14.088808432455394,221898.73281117246,6.349206349206349e-05
139.01764135462764,0.627797115,160219.055390625,3.9183673469387755e-06,13.33468808411215,222053.80977566444,6.0051606849636404e-05
139.01111523395076,0.592375271,160366.78607182318,3.6938775510204083e-06,12.582312468139337,222258.55546275413,5.661115020720932e-05
139.00538072260508,0.556608332,160434.16628235293,3.469387755102041e-06,11.822606881903145,222351.94031273428,5.317069356478224e-05
138.99443019124732,0.521053356,160576.19147169814,3.244897959183673e-06,11.067403483432457,222548.77853713479,4.973023692235514e-05
138.98817692786812,0.485330014,160683.5857162162,3.020408163265306e-06,10.308623916737469,222697.62039046537,4.628978027992806e-05
138.9845447060305,0.449679061,160834.1167080292,2.7959183673469388e-06,9.551381924384028,222906.24713676522,4.284932363750098e-05
138.9808854356498,0.413699336,160883.0751111111,2.5714285714285716e-06,8.787156669498726,222974.10048853018,3.940886699507389e-05
138.97130032665055,0.3779273,161029.89304347828,2.346938775510204e-06,8.027342820730672,223177.58116157513,3.5968410352646806e-05
138.9616330845136,0.341952072,161112.03392307693,2.1224489795918364e-06,7.26321308411215,223291.4233959382,3.2527953710219714e-05
138.95999468090469,0.295690606,155793.9752043011,1.8979591836734693e-06,6.280599107901446,215920.91933051505,2.908749706779263e-05
138.95308549019393,0.269891939,161276.8903780488,1.673469387755102e-06,5.732624022939678,223519.90435785227,2.564704042536555e-05
138.94644930889027,0.233806599,161359.4838169014,1.4489795918367347e-06,4.966155458793543,223634.37381165716,2.220658378293846e-05
138.93680878190514,0.197699127,161454.28705,1.2244897959183673e-06,4.199216801189465,223765.76529338362,1.8766127140511375e-05
138.9322210006942,0.161545159,161545.159,1e-06,3.4312905480033984,223891.70825722176,1.532567049808429e-05
136.1889688574222,0.204408014,204408.014,1e-06,4.341716525063721,283297.00326040783,1.532567049808429e-05
136.16852025819614,0.250626901,204678.63581666668,1.2244897959183673e-06,5.323426104502975,283672.0685437023,1.8766127140511375e-05
136.14631753524432,0.297051865,205007.62514084508,1.4489795918367347e-06,6.309512850467291,284128.0276219232,2.220658378293846e-05
136.12405895970687,0.343662065,205359.03884146342,1.673469387755102e-06,7.299534090909091,284615.06551413523,2.564704042536555e-05
136.10020977802992,0.390355306,205671.0752043011,1.8979591836734693e-06,8.291319158878505,285047.5288249925,2.908749706779263e-05
136.07098640290457,0.437316921,206043.54931730774,2.1224489795918364e-06,9.288804609175871,285563.75516045734,3.2527953710219714e-05
136.0579098127678,0.484329503,206366.48388695653,2.346938775510204e-06,10.287372621070519,286011.3227192845,3.5968410352646806e-05
136.04211834205836,0.531245419,206595.4407222222,2.5714285714285716e-06,11.283887404418012,286328.64288710704,3.940886699507389e-05
136.0153056942827,0.578648541,206961.8869270073,2.7959183673469388e-06,12.290750658453696,286836.51491051883,4.284932363750098e-05
135.9838585999233,0.625688955,207153.7756418919,3.020408163265306e-06,13.289909834324554,287102.46093104174,4.628978027992806e-05
135.9700670143181,0.673165027,207453.37310062896,3.244897959183673e-06,14.298322578589636,287517.68468173407,4.973023692235514e-05
135.9547677232871,0.720664941,207721.07122941175,3.469387755102041e-06,15.307241737468141,287888.69791247067,5.317069356478224e-05
135.93264048636996,0.768378926,208014.18438674032,3.6938775510204083e-06,16.320707858963466,288294.9348180715,5.661115020720932e-05
135.91169166221377,0.816066081,208266.864421875,3.9183673469387755e-06,17.333604099405267,288645.1338897057,6.0051606849636404e-05
135.88887766493403,0.863975983,208545.92693103448,4.142857142857143e-06,18.35123158453696,289031.89745645714,6.349206349206349e-05
135.85742520694325,0.911907876,208801.3360934579,4.367346938775511e-06,19.3693261682243,289385.8789315661,6.693252013449059e-05
135.81796305718802,0.960435958,209161.6086311111,4.591836734693878e-06,20.40008406966865,289885.19462999154,7.037297677691766e-05
135.8111895192182,1.00864583,209422.22741525425,4.816326530612245e-06,21.424083050127447,290246.3963221186,7.381343341934475e-05
135.80274298426386,1.05715573,209719.1529149798,5.040816326530612e-06,22.454454757858965,290657.91690107115,7.725389006177183e-05
135.78140674970697,1.10548613,209956.66810077522,5.265306122448979e-06,23.481013806287173,290987.09841919254,8.069434670419892e-05
135.76177007948885,1.15417025,210239.1905204461,5.4897959183673465e-06,24.515086023789294,291378.65721026144,8.4134803346626e-05
135.7163511812365,1.20492609,210862.06575,5.7142857142857145e-06,25.593162489379782,292241.9241756054,8.757525998905309e-05
135.69643852435544,1.25407346,211167.00872852234,5.938775510204082e-06,26.637074341546306,292664.5564897214,9.101571663148017e-05
135.67457783849053,1.30290581,211398.6248013245,6.163265306122449e-06,27.67429502973662,292985.5621980974,9.445617327390726e-05
135.65428025433195,1.35219811,211685.96610223645,6.387755102040816e-06,28.721285259133392,293383.7996637835,9.789662991633434e-05
135.6236406943369,1.40133306,211929.99981481483,6.612244897959183e-06,29.764933305012747,293722.0154612716,0.00010133708655876143
135.61239387461515,1.4508757,212217.63970149256,6.836734693877551e-06,30.817240866610028,294120.66674856393,0.00010477754320118851
135.59094215596855,1.50024089,212461.86014450865,7.061224489795918e-06,31.865779311809685,294459.14134301594,0.0001082179998436156
135.5698188928953,1.54999588,212744.5325490196,7.2857142857142855e-06,32.92259728122345,294850.9080038983,0.00011165845648604269
135.55042376716634,1.59959446,212989.4797282609,7.510204081632653e-06,33.97609303313509,295190.3898103021,0.00011509891312846977
135.5180510921459,1.64962318,213275.8201055409,7.73469387755102e-06,35.0387251486831,295587.2400570634,0.00011853936977089687
135.49604796572208,1.69940241,213514.66176923076,7.959183673469388e-06,36.09605798640612,295918.2599924025,0.00012197982641332394
135.47772065611332,1.74970718,213804.6180049875,8.183673469387755e-06,37.16455352591334,296320.12159782153,0.00012542028305575104
135.4607922551306,1.80002744,214080.93339805826,8.408163265306122e-06,38.23337807986407,296703.0778297218,0.00012886073969817813
135.43730608035239,1.85071853,214385.83444444442,8.632653061224491e-06,39.31007922684792,297125.6520284622,0.0001323011963406052
135.4156844772018,1.9011195,214642.52419354836,8.857142857142858e-06,40.380618096856416,297481.40831837367,0.0001357416529830323
135.39321195964735,1.95184887,214922.68456179774,9.081632653061225e-06,41.45813232795243,297869.6934506649,0.00013918210962545938
135.3690924645846,2.00258681,215190.2493201754,9.306122448979593e-06,42.53582858963467,298240.5218381786,0.00014262256626788647
135.34840206853255,2.05354302,215468.11130620987,9.53061224489796e-06,43.61816100254886,298625.62155331764,0.00014606302291031355
135.32414344992333,2.1045466,215738.04058577406,9.755102040816327e-06,44.701499575191164,298999.72702255216,0.00014950347955274064
135.28550416111727,2.15566797,216007.62889570554,9.979591836734694e-06,45.787340059473244,299373.3599287338,0.00015294393619516772
135.28149752642602,2.20669605,216256.2129,1.0204081632653061e-05,46.871199022939685,299717.8821521878,0.0001563843928375948
135.2585268701531,2.25837913,216556.90287671227,1.042857142857143e-05,47.968970475785895,300134.6200659617,0.00015982484948002192
135.23846465919084,2.30976066,216816.61367816088,1.0653061224489797e-05,49.06033687340697,300494.56334961765,0.000163265306122449
135.2157394749486,2.36146842,217095.59583489678,1.0877551020408164e-05,50.15863254035684,300881.21555282536,0.00016670576276487607
135.19441345878414,2.41309993,217356.42751838232,1.1102040816326532e-05,51.25530862361938,301242.7123104174,0.00017014621940730315
135.17025983713327,2.46506905,217636.7269369369,1.1326530612244899e-05,52.35915569243841,301631.1901579256,0.00017358667604973024
135.14207040190277,2.51679767,217885.3106537102,1.1551020408163266e-05,53.45789443500425,301975.7119828928,0.00017702713269215732
135.12711087627804,2.5689864,218163.4897746967,1.1775510204081633e-05,54.56640611724724,302361.2512276755,0.0001804675893345844
135.10473917849916,2.62108888,218424.0733333333,1.2e-05,55.67308581138488,302722.4040994053,0.0001839080459770115
135.08662183353817,2.62510666,218758.88833333334,1.2e-05,55.758425233644864,303186.43720794393,0.0001839080459770115
135.05488788940968,2.58138126,219216.08620450608,1.1775510204081633e-05,54.829678419711136,303820.0854894652,0.0001804675893345844
135.03882811302435,2.53700779,219634.95001766784,1.1551020408163266e-05,53.88716631265931,304400.6051115724,0.00017702713269215732
135.0124732749617,2.4929331,220096.7962162162,1.1326530612244899e-05,52.95100042480884,305040.6956904866,0.00017358667604973024
134.97439388948277,2.44862841,220556.60310661764,1.1102040816326532e-05,52.009949235344095,305677.9599130587,0.00017014621940730315
134.96626712750583,2.40422606,221026.41076923074,1.0877551020408164e-05,51.06682370433305,306329.0845941442,0.00016670576276487607
134.94918971845223,2.35928269,221465.2333524904,1.0653061224489797e-05,50.11220666949873,306937.26585067966,0.000163265306122449
134.92642843678152,2.31456931,221945.0023287671,1.042857142857143e-05,49.16247472387426,307602.19630314474,0.00015982484948002192
134.89924544451117,2.26933642,222394.96916,1.0204081632653061e-05,48.20170815632966,308225.82280565,0.0001563843928375948
134.8855165211134,2.22439487,222894.37347648258,9.979591836734694e-06,47.2471297790994,308917.96663849807,0.00015294393619516772
134.86275281048134,2.1787995,223349.73953974893,9.755102040816327e-06,46.2786639762107,309549.0761463173,0.00014950347955274064
134.83276682535435,2.13334961,223841.82203426122,9.53061224489796e-06,45.31328823279524,310231.0723818085,0.00014606302291031355
134.815686319617,2.08738979,224302.85024122806,9.306122448979593e-06,44.3370813508921,310870.0292744293,0.00014262256626788647
134.76224509734382,2.0413669,224779.7260674157,9.081632653061225e-06,43.359534834324556,311530.9499978521,0.00013918210962545938
134.7738071340306,1.99498353,225240.07596774193,8.857142857142858e-06,42.37433156329652,312168.9667989627,0.0001357416529830323
134.743377955011,1.94847864,225710.29163120565,8.632653061224491e-06,41.3865471537808,312820.65694426873,0.0001323011963406052
134.7239057899808,1.90178864,226183.6003883495,8.408163265306122e-06,40.394830926083266,313476.6339282032,0.00012886073969817813
134.70525746027454,1.85505195,226677.17094763092,8.183673469387755e-06,39.40212298215803,314160.69253043586,0.00012542028305575104
134.68592160447488,1.80798244,227156.7681025641,7.959183673469388e-06,38.402345794392524,314825.3848490295,0.00012197982641332394
134.66010342153808,1.7606942,227635.92559366755,7.73469387755102e-06,37.39792268479185,315489.4678204505,0.00011853936977089687
134.63582212952625,1.71318168,228113.865,7.510204081632653e-06,36.38873576890399,316151.8626008921,0.00011509891312846977
134.60783205020982,1.66566975,228621.33823529413,7.2857142857142855e-06,35.37956138487681,316855.1894616173,0.00011165845648604269
134.59541620064107,1.61754431,229074.19419075144,7.061224489795918e-06,34.35735577740017,317482.82011356275,0.0001082179998436156
134.5723964826569,1.56981971,229615.42026865672,6.836734693877551e-06,33.34366418861512,318232.9263494021,0.00010477754320118851
134.5547882090193,1.52133899,230079.04478395064,6.612244897959183e-06,32.313912276975366,318875.48156654165,0.00010133708655876143
134.52781132722447,1.47281527,230568.5246964856,6.387755102040816e-06,31.28324702633815,319553.8707826187,9.789662991633434e-05
134.50555875603817,1.42401153,231048.22837748347,6.163265306122449e-06,30.246634027187767,320218.7107398215,9.445617327390726e-05
134.46841509487004,1.37526253,231573.41570446736,5.938775510204082e-06,29.211183729821585,320946.588248014,9.101571663148017e-05
134.45602408442076,1.32599866,232049.76549999998,5.7142857142857145e-06,28.16479736618522,321606.7799251275,8.757525998905309e-05
134.44003373919847,1.27673933,232565.90026022308,5.4897959183673465e-06,27.118507434154633,322322.11112955725,8.4134803346626e-05
134.41415159714325,1.22720936,233074.64589147287,5.265306122448979e-06,26.066468988954973,323027.20145324146,8.069434670419892e-05
134.3918683829182,1.17733413,233560.2120242915,5.040816326530612e-06,25.007097068819032,323700.1664100472,7.725389006177183e-05
134.35851075235743,1.12736744,234072.05322033897,4.816326530612245e-06,23.945782497875957,324409.5469971776,7.381343341934475e-05
134.34545863652184,1.07731484,234615.23182222224,4.591836734693878e-06,22.882643160577743,325162.35931180976,7.037297677691766e-05
134.31850172334399,1.02657035,235055.8278037383,4.367346938775511e-06,21.804807774001702,325772.9983898455,6.693252013449059e-05
134.29099378907665,0.976960494,235818.05027586207,4.142857142857143e-06,20.75107251486831,326829.39210917585,6.349206349206349e-05
134.26801985080132,0.925985445,236319.202109375,3.9183673469387755e-06,19.66833995327103,327523.95789372816,6.0051606849636404e-05
134.24375325322256,0.874898197,236850.89311049724,3.6938775510204083e-06,18.583224235344098,328260.84909643047,5.661115020720932e-05
134.2222344246208,0.82319094,237272.68270588235,3.469387755102041e-06,17.48493925233645,328845.4236737218,5.317069356478224e-05
134.20082470739987,0.771683256,237814.336754717,3.244897959183673e-06,16.39089328802039,329596.1230510893,4.973023692235514e-05
134.18166784760916,0.719690432,238275.8862702703,3.020408163265306e-06,15.286542735768906,330235.80244552117,4.628978027992806e-05
134.15704101375246,0.667740215,238826.79222627738,2.7959183673469388e-06,14.183097175021242,330999.3244002676,4.284932363750098e-05
134.1339254553403,0.615229163,239255.7856111111,2.5714285714285716e-06,13.067739231096008,331593.8829890612,3.940886699507389e-05
134.11649849742798,0.562767878,239788.05236521742,2.346938775510204e-06,11.953438360237895,332331.5721501792,3.5968410352646806e-05
134.08147915781927,0.509977775,240277.99014423077,2.1224489795918364e-06,10.832153249787595,333010.5959411865,3.2527953710219714e-05
134.06839443742828,0.456898089,240731.2511935484,1.8979591836734693e-06,9.704717268479186,333638.7880284417,2.908749706779263e-05
134.0411252432769,0.403708066,241240.18578048778,1.673469387755102e-06,8.574937680543755,334344.14023315266,2.564704042536555e-05
134.02042466099712,0.350224393,241704.1585492958,1.4489795918367347e-06,7.438920836873408,334987.1781083593,2.220658378293846e-05
134.00442481258438,0.296472076,242118.86206666665,1.2244897959183673e-06,6.29719787595582,335561.93181499577,1.8766127140511375e-05
133.98281639081546,0.242584387,242584.38700000002,1e-06,5.152599553950723,336207.1208952847,1.532567049808429e-05
130.09595127362144,0.330052957,330052.957,1e-06,7.010470624468989,457433.20824660157,1.532567049808429e-05
130.07488937096207,0.404438149,330291.1550166667,1.2244897959183673e-06,8.590444966015294,457763.33612654003,1.8766127140511375e-05
130.05368818474975,0.4790394,330604.65633802814,1.4489795918367347e-06,10.175008496176721,458197.82978029613,2.220658378293846e-05
130.03961817440086,0.553780768,330917.77599999995,1.673469387755102e-06,11.762548173322006,458631.7944774852,2.564704042536555e-05
130.01664708942403,0.628594738,331195.0770107527,1.8979591836734693e-06,13.351629949022941,459016.1167152,2.908749706779263e-05
129.9998673560068,0.703707344,331554.42169230775,2.1224489795918364e-06,14.947054885301615,459514.1464618327,3.2527953710219714e-05
129.96771622984383,0.778780256,331828.1090782609,2.346938775510204e-06,16.541636703483434,459893.46043662966,3.5968410352646806e-05
129.9618281234974,0.853812829,332038.32238888886,2.5714285714285716e-06,18.135361703483433,460184.80322589213,3.940886699507389e-05
129.91316995821646,0.929253426,332360.71440875914,2.7959183673469388e-06,19.73775331350892,460631.61884391535,4.284932363750098e-05
129.92035861623478,1.00451354,332575.4287837838,3.020408163265306e-06,21.336311384876808,460929.19983309036,4.628978027992806e-05
129.90271941821953,1.07992624,332807.45761006296,3.244897959183673e-06,22.93811045029737,461250.77759253635,4.973023692235514e-05
129.88452685652067,1.15511053,332943.6233529411,3.469387755102041e-06,24.53505798640612,461439.49498257035,5.317069356478224e-05
129.8483064114035,1.23254431,333672.216519337,3.6938775510204083e-06,26.179785683942228,462449.28054134967,5.661115020720932e-05
129.8283983445249,1.30802295,333818.35703125,3.9183673469387755e-06,27.78298534409516,462651.8223510847,6.0051606849636404e-05
129.79975136822833,1.38401893,334073.53482758626,4.142857142857143e-06,29.397173534409518,463005.48316694994,6.349206349206349e-05
129.78918828446513,1.46003313,334306.6512616822,4.367346938775511e-06,31.011748725573494,463328.5682842983,6.693252013449059e-05
129.77032938677158,1.536281,334567.8622222222,4.591836734693878e-06,32.631287170773156,463690.5906966866,7.037297677691766e-05
129.75279688999785,1.61239381,334776.68088983046,4.816326530612245e-06,34.24795688190314,463980.0005960374,7.381343341934475e-05
129.73473921856174,1.68866253,334997.8298380567,5.040816326530612e-06,35.86793819031436,464286.49951005104,7.725389006177183e-05
129.70849467048376,1.76488451,335191.2441472868,5.265306122448979e-06,37.486926720475786,464554.5599110125,8.069434670419892e-05
129.69162461810095,1.84142069,335426.07364312274,5.4897959183673465e-06,39.11258899745115,464880.0192271401,8.4134803346626e-05
129.6693888872389,1.91804205,335657.35874999996,5.7142857142857145e-06,40.74006053525913,465200.5662369903,8.757525998905309e-05
129.65619615537088,1.99494832,335919.1329209622,5.938775510204082e-06,42.3735836873407,465563.36922457063,9.101571663148017e-05
129.63346140989256,2.07147749,336100.65235099336,6.163265306122449e-06,43.99909706881903,465814.9440506015,9.445617327390726e-05
129.60682609740545,2.1481997,336299.6335463259,6.387755102040816e-06,45.62871070518268,466090.7198151608,9.789662991633434e-05
129.59775392732132,2.22529267,336541.1754012346,6.612244897959183e-06,47.26619944774851,466425.4820503517,0.00010133708655876143
129.58237505722818,2.30246851,336778.9760895523,6.836734693877551e-06,48.90544838572643,466755.059257504,0.00010477754320118851
129.55078606928177,2.37951438,336983.2503468208,7.061224489795918e-06,50.54193670348343,467038.17088211677,0.0001082179998436156
129.54005359491595,2.45678508,337205.79529411765,7.2857142857142855e-06,52.18320050977061,467346.6045654456,0.00011165845648604269
129.52080054016835,2.53389062,337393.0445108696,7.510204081632653e-06,53.820956244689896,467606.1205253663,0.00011509891312846977
129.5052259966957,2.61167241,337656.85511873354,7.73469387755102e-06,55.47307582837724,467971.74588991853,0.00011853936977089687
129.48400827285639,2.68935688,337893.5567179487,7.959183673469388e-06,57.12312829226848,468299.79982680874,0.00012197982641332394
129.46325962201638,2.76590217,337978.07064837904,8.183673469387755e-06,58.74898406966865,468416.9309644591,0.00012542028305575104
129.43883099807306,2.84205283,338011.1375485437,8.408163265306122e-06,60.366457731520825,468462.7596653033,0.00012886073969817813
129.4251085270341,2.91959992,338204.2460520094,8.632653061224491e-06,62.013592183517424,468730.3962381822,0.0001323011963406052
129.40513332294765,2.99739971,338416.09629032254,8.857142857142858e-06,63.66609409515718,469024.0077090813,0.0001357416529830323
129.38640205117272,3.07518339,338615.69912359543,9.081632653061225e-06,65.31825382327952,469300.64502579876,0.00013918210962545938
129.36609384310356,3.15312721,338822.8800219298,9.306122448979593e-06,66.97381499575192,469587.78507712245,0.00014262256626788647
129.3524251966016,3.2316342,339079.39143468946,9.53061224489796e-06,68.64133814783348,469943.29420377,0.00014606302291031355
129.33255841673326,3.30935593,339243.59951882844,9.755102040816327e-06,70.29218203058625,470170.87656337215,0.00014950347955274064
129.30283983073488,3.38794235,339487.0657464212,9.979591836734694e-06,71.96139231096006,470508.3058613846,0.00015294393619516772
129.29348705535196,3.46590092,339658.29016000003,1.0204081632653061e-05,73.61726677994903,470745.6124243841,0.0001563843928375948
129.27718834208275,3.5443241,339866.69452054787,1.042857142857143e-05,75.28300977060323,471034.44811949343,0.00015982484948002192
129.25549296891148,3.62276686,340068.15352490416,1.0653061224489797e-05,76.9491686491079,471313.65797578584,0.000163265306122449
129.2298945379029,3.7009392,340236.4367729831,1.0877551020408164e-05,78.6095836873407,471546.88826332096,0.00016670576276487607
129.2190740624966,3.7794839,340431.4542279411,1.1102040816326532e-05,80.27790781648258,471817.1705261929,0.00017014621940730315
129.19067956144968,3.85805821,340621.3554774774,1.1326530612244899e-05,81.94686087510621,472080.3620413213,0.00017358667604973024
129.17994113146227,3.93628517,340773.80446996464,1.1551020408163266e-05,83.60843606627019,472291.6470192268,0.00017702713269215732
129.16280954283255,4.01508586,340969.1631542461,1.1775510204081633e-05,85.28219753610875,472562.4022050671,0.0001804675893345844
129.1424944044977,4.09346267,341121.88916666666,1.2e-05,86.94695560747664,472774.07111565425,0.0001839080459770115
129.11525912165587,4.09842968,341535.80666666664,1.2e-05,87.05245709430756,473347.73545029736,0.0001839080459770115
129.10258214803275,4.0298529,342223.2098786828,1.1775510204081633e-05,85.59585598980459,474300.4342519978,0.0001804675893345844
129.0865279097157,3.9601057,342836.0058303887,1.1551020408163266e-05,84.11439464740867,475149.7319548187,0.00017702713269215732
129.06421779972644,3.89098246,343528.1811531531,1.1326530612244899e-05,82.64618649107902,476109.0446100944,0.00017358667604973024
129.04808001479284,3.82181017,344243.93075367645,1.1102040816326532e-05,81.17693649107902,477101.0297722471,0.00017014621940730315
129.02479941116107,3.75183412,344915.33185741084,1.0877551020408164e-05,79.6906142735769,478031.55063075747,0.00016670576276487607
129.0121486636853,3.68145323,345577.0273371647,1.0653061224489797e-05,78.19569307561598,478948.62008814776,0.000163265306122449
128.99396051946167,3.61158614,346316.47917808214,1.042857142857143e-05,76.71168521665251,479973.45510556205,0.00015982484948002192
128.97416671365852,3.54068006,346986.64588,1.0204081632653061e-05,75.20560875106203,480902.2651586661,0.0001563843928375948
128.95572862006645,3.47066027,347775.77347648266,9.979591836734694e-06,73.71835747663552,481995.94773450494,0.00015294393619516772
128.93286065670014,3.39913701,348447.0993514644,9.755102040816327e-06,72.19917183517418,482926.3643305662,0.00014950347955274064
128.91120988031145,3.32796356,349186.7546895075,9.53061224489796e-06,70.68741631265931,483951.4813825481,0.00014606302291031355
128.89393327567512,3.25635946,349915.81916666665,9.306122448979593e-06,69.16651359388275,484961.9201492141,0.00014262256626788647
128.87336132662585,3.18459889,350663.698,9.081632653061225e-06,67.64228738317757,485998.43446261686,0.00013918210962545938
128.85580645057001,3.11259354,351421.85129032255,8.857142857142858e-06,66.1128619371283,487049.18854489276,0.0001357416529830323
128.84259889006037,3.0400477,352156.82576832146,8.632653061224491e-06,64.5719562446899,488067.8182111933,0.0001323011963406052
128.82125006245877,2.96719096,352894.0704854369,8.408163265306122e-06,63.0244468988955,489089.59429003304,0.00012886073969817813
128.80912151807584,2.89426852,353663.73436408973,8.183673469387755e-06,61.475542056074765,490156.3013436036,0.00012542028305575104
128.79031899888557,2.82066667,354391.4534102564,7.959183673469388e-06,59.9122062446899,491164.8754252174,0.00012197982641332394
128.76860849942247,2.74785792,355263.9527176781,7.73469387755102e-06,58.36571622769754,492374.106092364,0.00011853936977089687
128.74285421893578,2.67335153,355962.5678532609,7.510204081632653e-06,56.78316758708582,493342.3439342667,0.00011509891312846977
128.73133343162024,2.59929784,356766.37019607844,7.2857142857142855e-06,55.21023449447749,494456.3648108352,0.00011165845648604269
128.71383072419565,2.52428571,357485.5485260116,7.061224489795918e-06,53.61694371282923,495453.101982206,0.0001082179998436156
128.69247793827938,2.44965992,358308.46591044776,6.836734693877551e-06,52.03185896346645,496593.61513714364,0.00010477754320118851
128.67793787366458,2.37339593,358939.5079320988,6.612244897959183e-06,50.41197812234495,497468.2007767512,0.00010133708655876143
128.6556973784278,2.29849111,359827.6817571885,6.387755102040816e-06,48.82096665250638,498699.1553665368,9.789662991633434e-05
128.63985448760226,2.22234153,360578.59261589404,6.163265306122449e-06,47.203515930331356,499739.87188162893,9.445617327390726e-05
128.62060452046458,2.14622948,361392.5928522337,5.938775510204082e-06,45.586862361937136,500868.02641478874,9.101571663148017e-05
128.6004399253621,2.06959836,362179.713,5.7142857142857145e-06,43.959183517417166,501958.92678950727,8.757525998905309e-05
128.58456788643076,1.99256441,362957.82933085505,5.4897959183673465e-06,42.32294838572643,503037.3484247726,8.4134803346626e-05
128.56703405096295,1.91512307,363724.9241472868,5.265306122448979e-06,40.678060110450296,504100.4949152605,8.069434670419892e-05
128.5480032785544,1.83797971,364619.4566396761,5.040816326530612e-06,39.03950106202209,505340.2622289479,7.725389006177183e-05
128.51520418624347,1.75992591,365408.345720339,4.816326530612245e-06,37.38160386576041,506433.61423645116,7.381343341934475e-05
128.51307134545692,1.6816196,366219.3795555556,4.591836734693878e-06,35.718343245539515,507557.65751911653,7.037297677691766e-05
128.49060384489474,1.60237327,366898.5524766355,4.367346938775511e-06,34.03511618521665,508498.94964104635,6.693252013449059e-05
128.47567189465462,1.52362704,367772.0441379311,4.142857142857143e-06,32.36251146983857,509709.55564995756,6.349206349206349e-05
128.45278763322708,1.44432184,368602.96958333335,3.9183673469387755e-06,30.678033984706882,510861.16748752125,6.0051606849636404e-05
128.42868382929493,1.36472485,369455.8986187845,3.6938775510204083e-06,28.987358751062025,512043.2749548788,5.661115020720932e-05
128.41591111180682,1.28428513,370176.3021764706,3.469387755102041e-06,27.27878355989805,513041.7102169649,5.317069356478224e-05
128.40227958419746,1.20375994,370970.0444025158,3.244897959183673e-06,25.568392948173326,514141.78838708915,4.973023692235514e-05
128.3859599783255,1.12268835,371700.87263513514,3.020408163265306e-06,23.84639655904843,515154.67161092965,4.628978027992806e-05
128.36811567580276,1.04167533,372570.00854014594,2.7959183673469388e-06,22.125644222599828,516359.2408080825,4.284932363750098e-05
128.3342276136063,0.960716849,373612.1079444444,2.5714285714285716e-06,20.406050318606628,517803.52683464315,3.940886699507389e-05
128.3171578970464,0.878994187,374527.9579391304,2.346938775510204e-06,18.67022487255735,519072.83890246943,3.5968410352646806e-05
128.29102646752366,0.796596744,375319.61976923083,2.1224489795918364e-06,16.920066779949025,520170.03377107723,3.2527953710219714e-05
128.27875006645868,0.713609469,375987.7847419355,1.8979591836734693e-06,15.157380395072218,521096.0695499425,2.908749706779263e-05
128.26395160903454,0.630619528,376833.6203902439,1.673469387755102e-06,13.394637383177571,522268.3460166401,2.564704042536555e-05
128.24061720330434,0.547144366,377606.6751267606,1.4489795918367347e-06,11.621588062871709,523339.7525917827,2.220658378293846e-05
128.22379484912025,0.463344114,378397.6931,1.2244897959183673e-06,9.841633687340696,524436.0551141674,1.8766127140511375e-05
128.20639039246365,0.379183367,379183.367,1e-06,8.054022238742567,525524.9510779525,1.532567049808429e-05
120.33191500758215,0.66798538,667985.38,1e-06,14.188304587935429,925786.8743627868,1.532567049808429e-05
120.31771548580473,0.816280013,666628.6772833333,1.2244897959183673e-06,17.33814810960068,923906.5673903463,1.8766127140511375e-05
120.32995082358418,0.963982982,665284.0298309859,1.4489795918367347e-06,20.475424426508074,922042.968276802,2.220658378293846e-05
120.31911850419733,1.11108885,663943.3371951219,1.673469387755102e-06,23.600018054375532,920184.8502969777,2.564704042536555e-05
120.31816464037878,1.25742712,662515.3643010753,1.8979591836734693e-06,26.708307561597284,918205.7672184615,2.908749706779263e-05
120.32383318647575,1.40241883,660755.025673077,2.1224489795918364e-06,29.787995539507225,915766.045564322,3.2527953710219714e-05
120.31516179542444,1.54952693,660233.213652174,2.346938775510204e-06,32.91263657604078,915042.8460238817,3.5968410352646806e-05
120.3198204829502,1.69393572,658752.7799999999,2.5714285714285716e-06,35.97994307561598,912991.0555437554,3.940886699507389e-05
120.30578875282069,1.83885558,657692.8716788321,2.7959183673469388e-06,39.0581049277825,911522.0874478292,4.284932363750098e-05
