Repository: cliagit/spin-lab-data

# spin-lab-data

# Dati riguardanti le sperimentazioni sull'analisi della caratteristica elettrica dei cristalli

Ca12X2_C3 
Il campione presenta inclusioni di rutenio metallico rilevate al microscopio ottico, non è stata fatta un'analisi spettrale ai raggi X. Per il collegamento elettrico sono state create due piazzole conduttive depositando su entrambe le facce Ag con il metodo della polverizzazione catodica con Argon per la durata di 4 minuti alla pressione di lavoro di 8 10-2 torr e voltaggio di 1,9kV. Per delineare le piazzole è stato usato sperimentalmente un foglio di paraffina, PARAFILM

File: CA12X2_C3/CA12X2_C3_current_from_1e-6_to_20e-6A/CA12X2_C3_current_from_1e-6_to_20e-6A-20220401160839.csv (part 1 of 2)
Temperature [K],Voltage [V],Resistance [𝛀],Current Source [A],Electric Field [V/cm],Restivity [𝛀 cm],Current Density [A/cm2]
103.96385993412757,1.4130322039999998,1413032.204,1e-06,30.01342829226848,1958376.1960705183,1.532567049808429e-05
103.96431741103137,1.941416242,1398961.7037941178,1.3877551020408162e-06,41.236538700084964,1938875.343512451,2.126827742591289e-05
103.96468803574119,2.453583176,1381903.168091954,1.7755102040816327e-06,52.11519065420561,1915233.256542056,2.7210884353741498e-05
103.96582293279357,2.9389814139999997,1358585.747981132,2.163265306122449e-06,62.425263678844516,1882916.7386526947,3.31534912815701e-05
103.96609514438714,3.4541303159999996,1354019.0838719998,2.5510204081632653e-06,73.36725395072217,1876587.6215515716,3.90960982093987e-05
103.96677266100468,3.94102061,1341041.735347222,2.9387755102040816e-06,83.70901890399321,1858601.8103527245,4.50387051372273e-05
103.96734583874115,4.421470606,1329153.7404539876,3.3265306122448983e-06,93.91398908241291,1842125.7766487403,5.098131206505591e-05
103.96816227643134,4.894296949999999,1317695.3326923077,3.714285714285714e-06,103.9570295242141,1826245.1244301843,5.692391899288451e-05
103.96903088117911,5.3618850479999995,1307126.205731343,4.102040816326531e-06,113.88880730671198,1811596.961001915,6.286652592071311e-05
103.96963310340875,5.822672778,1296868.027827273,4.489795918367347e-06,123.6761422684792,1797379.753944978,6.880913284854171e-05
103.97018898555773,6.280386393999999,1287610.5996066942,4.8775510204081635e-06,133.39818169073916,1784549.5247310284,7.475173977637032e-05
103.97097073606888,6.728578362,1277908.2935581396,5.265306122448979e-06,142.91797710280375,1771102.7220617803,8.069434670419892e-05
103.97138769495378,7.173893563999999,1269028.1033790612,5.653061224489796e-06,152.37666873406965,1758795.321696766,8.663695363202753e-05
103.97221568570546,7.614397545999999,1260491.4856554053,6.040816326530612e-06,161.73316792693288,1746964.091737791,9.257956055985612e-05
103.97311323269358,8.05090338,1252362.748,6.428571428571429e-06,171.00474468988955,1735698.158602379,9.852216748768472e-05
103.97343760786956,8.478756074,1243889.3641497006,6.8163265306122445e-06,180.0925249362787,1723954.566923704,0.00010446477441551332
103.97400494888048,8.907179918,1236407.410713881,7.204081632653061e-06,189.19243666100257,1713585.037151248,0.00011040738134334193
103.97496029471003,9.330472732,1229013.8813655914,7.591836734693878e-06,198.18336304163128,1703338.057754988,0.00011634998827117054
103.97541212586755,9.750530631999998,1221933.5063120201,7.979591836734695e-06,207.10557841971112,1693525.0910547862,0.00012229259519899914
103.97624001215058,10.164132720000001,1214737.812878049,8.36734693877551e-06,215.89066949872563,1683552.30013366,0.00012823520212682773
103.9768305674208,10.57708802,1208105.6246620044,8.755102040816328e-06,224.6620225148683,1674360.4929735726,0.00013417780905465636
103.97732280952877,10.98450948,1201430.7243749998,9.142857142857144e-06,233.31583432455398,1665109.489495938,0.00014012041598248496
103.97804664846717,11.388711420000002,1194961.155417559,9.53061224489796e-06,241.90126210705188,1656143.062680453,0.00014606302291031355
103.97863137290854,11.78656416,1188357.2918518519,9.918367346938776e-06,250.3518300764656,1646990.5117530446,0.00015200562983814215
103.97966802042427,11.0298099,1070219.1784158414,1.0306122448979593e-05,234.27803525913342,1483258.3133312163,0.00015794823676597077
103.9802527425214,11.401079800000002,1066131.5080152673,1.0693877551020409e-05,242.16397196261687,1477593.0522089251,0.00016389084369379937
103.9804787039335,11.767313599999998,1061875.444567219,1.1081632653061225e-05,249.94293967714526,1471694.408623854,0.00016983345062162797
103.98097647965525,12.13081844,1057669.22341637,1.1469387755102042e-05,257.663943075616,1465864.8434137243,0.0001757760575494566
103.98186818034296,12.49085472,1053445.5787951807,1.1857142857142858e-05,265.31127272727275,1460011.1303395398,0.0001817186644772852
103.98207092355327,12.848372359999999,1049283.7427333333,1.2244897959183674e-05,272.9051053525913,1454243.080147621,0.00018766127140511376
103.98280048641547,13.20216992,1045082.9177382875,1.263265306122449e-05,280.4199218351742,1448420.9936793388,0.00019360387833294236
103.9831247580527,13.553201820000002,1040919.8889968653,1.3020408163265308e-05,287.87599447748516,1442651.2905064882,0.00019954648526077098
103.98340842256668,13.90318566,1036919.4784474885,1.3408163265306123e-05,295.30980586236194,1437106.9662000558,0.00020548909218859958
103.98394689881408,14.253011480000001,1033132.4889349113,1.379591836734694e-05,302.7402608326254,1431858.4303951354,0.00021143169911642818
103.98459543978785,14.59773994,1029193.1756258992,1.4183673469387757e-05,310.06244562446904,1426398.7831263791,0.0002173743060442568
103.9851514007253,14.94230054,1025451.9978431371,1.4571428571428573e-05,317.3810649957519,1421213.7395765653,0.0002233169129720854
103.98607777375685,15.2832099,1021660.689085948,1.4959183673469389e-05,324.62213041631264,1415959.2175628317,0.000229259519899914
103.98638475152259,15.620412960000001,1017819.4614893617,1.5346938775510204e-05,331.7844723874257,1410635.5110913522,0.0002352021268277426
103.98730529370542,15.95971896,1014301.2049805447,1.573469387755102e-05,338.9914817332201,1405759.4227905811,0.0002411447337555712
103.9871142105737,16.29336848,1010601.336101266,1.6122448979591836e-05,346.0783449447749,1400631.6308540273,0.0002470873406833998
103.98799433920908,16.6254262,1006978.8427688503,1.6510204081632655e-05,353.13139762107056,1395611.0766921728,0.0002530299476112284
103.98822602847447,16.956619080000003,1003471.4189855073,1.689795918367347e-05,360.1660807136789,1390750.0018862437,0.00025897255453905703
103.98888602649927,17.28806746,1000136.1340495867,1.7285714285714287e-05,367.2061907391674,1386127.5009926837,0.0002649151614668856
103.98931452919867,17.614423499999997,996659.0663972284,1.7673469387755103e-05,374.138137213254,1381308.49792734,0.00027085776839471423
103.99003252033249,17.93879908,993221.6439774011,1.806122448979592e-05,381.0280178419711,1376544.4407290872,0.0002768003753225428
103.99036834684391,18.26233444,989883.172079646,1.8448979591836735e-05,387.900051826678,1371917.5229013786,0.0002827429822503714
103.99105738771932,18.58622762,986701.1412567714,1.883673469387755e-05,394.7796860662702,1367507.422833567,0.0002886855891782
103.99136436180655,18.90515944,983389.3976220805,1.922448979591837e-05,401.5539388275276,1362917.5487434315,0.00029462819610602867
103.99216929323532,19.224754479999998,980242.4240582724,1.9612244897959186e-05,408.3422786745964,1358556.0358921469,0.00030057080303385724
103.99227333360633,19.55076316,977538.1579999998,2e-05,415.26684706881906,1354808.0885620222,0.0003065134099616858
111.67669388633085,0.9216737180000001,921673.7180000001,1e-06,19.576756966864913,1277383.3920879357,1.532567049808429e-05
111.68487404459015,1.27452815,918409.9904411766,1.3877551020408162e-06,27.07154099405268,1272860.0653416903,2.126827742591289e-05
111.6910818574908,1.61908712,911899.6422988506,1.7755102040816327e-06,34.39012574341547,1263837.1210705184,2.7210884353741498e-05
111.69719262135285,1.944637256,898936.0900377359,2.163265306122449e-06,41.30495446049278,1245870.430649156,3.31534912815701e-05
111.70328610317463,2.291746952,898364.805184,2.5510204081632653e-06,48.67771775700935,1245078.6647887852,3.90960982093987e-05
111.70936832306413,2.6214134459999996,892008.7420416665,2.9387755102040816e-06,55.67997973661851,1236269.5500896082,4.50387051372273e-05
111.71515391789478,2.9466950720000002,885816.30998773,3.3265306122448983e-06,62.58910518266781,1227687.218069231,5.098131206505591e-05
111.7215722421518,3.2682033259999996,879900.8954615383,3.714285714285714e-06,69.41808254035683,1219488.815396461,5.692391899288451e-05
111.72747752729848,3.588012422,874689.5954129352,4.102040816326531e-06,76.21096903143585,1212266.2723172053,6.286652592071311e-05
111.7335252311744,3.9031075120000005,869328.4913090911,4.489795918367347e-06,82.90372795242142,1204836.10998127,6.880913284854171e-05
111.7398692224009,4.216050632,864378.5814560669,4.8775510204081635e-06,89.55077807986406,1197975.8377232023,7.475173977637032e-05
111.74607619494968,4.525368838,859469.2754341087,5.265306122448979e-06,96.12083343245541,1191171.8398911555,8.069434670419892e-05
111.75201534492199,4.833523948,855027.7019927797,5.653061224489796e-06,102.66618411214954,1185016.0908035021,8.663695363202753e-05
111.7585301822201,5.137573946,850476.7680878378,6.040816326530612e-06,109.1243403993203,1178708.7748031314,9.257956055985612e-05
111.76381378715595,5.44021999,846256.4428888889,6.428571428571429e-06,115.55267608326254,1172859.6622451148,9.852216748768472e-05
111.76982675063832,5.739327258000001,841997.112700599,6.8163265306122445e-06,121.90584660152935,1166956.4911579036,0.00010446477441551332
111.77594243524481,6.036579917999999,837938.8554730878,7.204081632653061e-06,128.21962442650806,1161331.994894201,0.00011040738134334193
111.78241691367111,6.332150448,834073.580516129,7.591836734693878e-06,134.49767306711982,1155974.9602522817,0.00011634998827117054
111.78827016972093,6.625460061999999,830300.6215805624,7.979591836734695e-06,140.72769885301614,1150745.869968813,0.00012229259519899914
111.79456224620473,6.915544962,826491.9588731708,8.36734693877551e-06,146.88923028887,1145467.2964416821,0.00012823520212682773
111.80084296788284,7.203924326000001,822825.8554172494,8.755102040816328e-06,153.01453538657609,1140386.3013163877,0.00013417780905465636
111.80666733682995,7.491421753999999,819374.2543437498,9.142857142857144e-06,159.1211077740017,1135602.5933714886,0.00014012041598248496
111.81261153888752,7.776906844,815992.3669293361,9.53061224489796e-06,165.18493721325405,1130915.5042935256,0.00014606302291031355
111.81876640997014,8.059697336,812603.2293497941,9.918367346938776e-06,171.19153220050976,1126218.3669302054,0.00015200562983814215
111.824670511836,8.340580384,809284.037259406,1.0306122448979593e-05,177.1576122344945,1121618.1697361139,0.00015794823676597077
111.83030674015606,8.619614536,806032.6569923664,1.0693877551020409e-05,183.08442090059475,1117111.9555809665,0.00016389084369379937
111.83576631380708,8.89640082,802805.9671823204,1.1081632653061225e-05,188.96348385726424,1112639.9608888363,0.00016983345062162797
111.84187540482131,9.171120972,799617.3089466192,1.1469387755102042e-05,194.7986612574342,1108220.6756322621,0.0001757760575494566
111.84760256514362,9.444609676,796533.3461686746,1.1857142857142858e-05,200.60768215802892,1103946.491875659,0.0001817186644772852
111.85356351623231,9.716702408,793530.6966533333,1.2244897959183674e-05,206.38705199660154,1099785.0033268905,0.00018766127140511376
111.85983760724181,9.987299424,790593.9770210016,1.263265306122449e-05,212.13465216652506,1095714.8895628792,0.00019360387833294236
111.8657925886832,10.254935040000001,787604.7287774294,1.3020408163265308e-05,217.81935089209858,1091571.974356994,0.00019954648526077098
111.87109787656452,10.52237698,784773.9300152207,1.3408163265306123e-05,223.4999358538658,1087648.6604395318,0.00020548909218859958
111.87700148842964,10.7883708,781997.2917159762,1.379591836734694e-05,229.14976210705183,1083800.4096106086,0.00021143169911642818
111.88320684869093,11.05236656,779231.5991942445,1.4183673469387757e-05,234.75714868309262,1079967.328959738,0.0002173743060442568
111.8879251592388,11.315694480000001,776567.2682352941,1.4571428571428573e-05,240.35035004248093,1076274.7292343448,0.0002233169129720854
111.89458057451752,11.57681426,773893.4498499318,1.4959183673469389e-05,245.8966495327103,1072568.9805163138,0.000229259519899914
111.90095121083263,11.8360437,771231.5708776595,1.5346938775510204e-05,251.4027973661852,1068879.7790944623,0.0002352021268277426
111.90611360805246,11.31650218,719207.0127367056,1.573469387755102e-05,240.36750594732374,996776.9239819465,0.0002411447337555712
111.91093993040545,11.56449136,717291.2362531646,1.6122448979591836e-05,245.63490569243842,994121.7749685427,0.0002470873406833998
111.91543563835603,11.81071166,715358.3082076637,1.6510204081632655e-05,250.86473364485985,991442.8549394662,0.0002530299476112284
111.92128168669517,12.053637279999998,713319.1143961351,1.689795918367347e-05,256.0245811384877,988616.6570592145,0.00025897255453905703
111.9254867956349,12.2952686,711296.5305785123,1.7285714285714287e-05,261.15693712829227,985813.4796144421,0.0002649151614668856
111.93060918607496,12.5345531,709229.9098152425,1.7673469387755103e-05,266.239445624469,982949.2696568515,0.00027085776839471423
111.9351900902002,12.773443559999999,707230.2084067796,1.806122448979592e-05,271.3135845369584,980177.8058314014,0.0002768003753225428
111.93933791998495,13.01048342,705214.2561725663,1.8448979591836735e-05,276.3484158878505,977383.8193555641,0.0002827429822503714
111.94506422099603,13.245622879999999,703180.4129144095,1.883673469387755e-05,281.34288190314356,974565.0370149792,0.0002886855891782
111.94941711395566,13.478563439999999,701114.2341401272,1.922448979591837e-05,286.29064231096004,971701.4396270879,0.00029462819610602867
111.95440822035869,13.71210778,699160.5423725286,1.9612244897959186e-05,291.2512272727273,968993.742349352,0.00030057080303385724
111.95965564663854,13.943803979999998,697190.1989999999,2e-05,296.172556924384,966262.966965803,0.0003065134099616858
116.53342736766108,0.6919896894,691989.6894,1e-06,14.698166724723876,959055.378788233,1.532567049808429e-05
116.59316981628665,0.9561064598,688959.0666205883,1.3877551020408162e-06,20.308123615123197,954855.1210066567,2.126827742591289e-05
116.66537196238383,1.21371191,683584.8688505747,1.7755102040816327e-06,25.779777187765507,947406.8116503824,2.7210884353741498e-05
116.72291461760199,1.460292472,675040.8596981132,2.163265306122449e-06,31.017257264231095,935565.3376232346,3.31534912815701e-05
116.78876935011154,1.7143676939999999,672032.136048,2.5510204081632653e-06,36.41392723024639,931395.430695242,3.90960982093987e-05
116.85664971457629,1.9573594059999997,666045.908986111,2.9387755102040816e-06,41.575178547153776,923098.8861797738,4.50387051372273e-05
116.91452854315662,2.197810252,660691.4254478527,3.3265306122448983e-06,46.682460747663555,915677.8995427442,5.098131206505591e-05
116.97163345753533,2.433938014,655291.0037692308,3.714285714285714e-06,51.697918734069674,908193.2454533202,5.692391899288451e-05
117.0293310869879,2.667818004,650363.5930149253,4.102040816326531e-06,56.66563305012745,901364.1555697512,6.286652592071311e-05
117.08699449802354,2.898784364,645638.3356181819,4.489795918367347e-06,61.57146057774002,894815.2378735422,6.880913284854171e-05
117.14395789696138,3.126349928,640967.1400502091,4.8775510204081635e-06,66.40505369583687,888341.2465649139,7.475173977637032e-05
117.20049793488106,3.3510755020000005,636444.5720852715,5.265306122448979e-06,71.17832417162279,882073.2440221744,8.069434670419892e-05
117.25715626613105,3.573841858,632195.8521371841,5.653061224489796e-06,75.90997999150383,876184.7780788289,8.663695363202753e-05
117.31312646013969,3.792886668,627876.5092297298,6.040816326530612e-06,80.56258853016143,870198.433033982,9.257956055985612e-05
117.36988651973502,4.010160118,623802.6850222222,6.428571428571429e-06,85.17757259983009,864552.3618882755,9.852216748768472e-05
117.42438447114714,4.222933112,619532.1032574851,6.8163265306122445e-06,89.69696499575191,858633.5968043947,0.00010446477441551332
117.48033801185167,4.43189078,615191.6380169971,7.204081632653061e-06,94.13531818181818,852617.9774980685,0.00011040738134334193
117.53585740414496,4.642734958,611543.0455430107,7.591836734693878e-06,98.61374167374683,847561.2515225458,0.00011634998827117054
117.58838834478627,4.853840728000001,608281.8303631714,7.979591836734695e-06,103.09772149532712,843041.406779884,0.00012229259519899914
117.64305124868035,5.059520837999999,604674.441614634,8.36734693877551e-06,107.46645790144434,838041.7866472999,0.00012823520212682773
117.69928207487192,5.262263604,601051.0876363636,8.755102040816328e-06,111.77280382327953,833020.0396829381,0.00013417780905465636
117.75343830419801,5.463775362,597600.4302187499,9.142857142857144e-06,116.05300259133391,828237.6395873713,0.00014012041598248496
117.80699184133987,5.662938986,594184.176261242,9.53061224489796e-06,120.28332595581989,823502.9205829661,0.00014606302291031355
117.8607319433539,5.859823214,590805.2211646091,9.918367346938776e-06,124.46523394222602,818819.8955180703,0.00015200562983814215
117.9126241690459,6.054133952,587430.8191049504,1.0306122448979593e-05,128.59247986406118,814143.1806839001,0.00015794823676597077
117.96561038789211,6.247169712,584181.9005496183,1.0693877551020409e-05,132.69264468988956,809640.3783105904,0.00016389084369379937
118.01829320514007,6.438206982,580980.0039005524,1.1081632653061225e-05,136.75036070518266,805202.7454229194,0.00016983345062162797
118.07107241502732,6.628485194,577928.4243879003,1.1469387755102042e-05,140.79195399320307,800973.442891047,0.0001757760575494566
118.12264122783492,6.816033926,574846.2347228915,1.1857142857142858e-05,144.77557192013595,796701.7165605071,0.0001817186644772852
118.17697691862539,7.001383548,571779.6564199999,1.2244897959183674e-05,148.7124797790994,792451.6266228759,0.00018766127140511376
118.22905979479833,7.184503273999999,568724.8149046849,1.263265306122449e-05,152.60202366185214,788217.8031548575,0.00019360387833294236
118.28090717861497,7.365982164,565725.9028777429,1.3020408163265308e-05,156.45671546304163,784061.4945363791,0.00019954648526077098
118.33200087587201,7.547180944,562879.5529010654,1.3408163265306123e-05,160.30545760407819,780116.6275869695,0.00020548909218859958
118.38260006349253,7.726746246,560074.8018550295,1.379591836734694e-05,164.1195039507222,776229.4142107198,0.00021143169911642818
118.4311563176971,7.904375314000001,557286.8926417266,1.4183673469387757e-05,167.89242383177574,772365.5425843812,0.0002173743060442568
118.48104857072906,8.07967727,554487.6557843137,1.4571428571428573e-05,171.61591482582838,768485.9715362461,0.0002233169129720854
118.53049739520948,8.254045139999999,551771.0939427011,1.4959183673469389e-05,175.31956542056074,764720.9830025755,0.000229259519899914
118.57934521562194,8.426038706,549037.0965345744,1.5346938775510204e-05,178.9727847493628,760931.8298402928,0.0002352021268277426
118.62872360428096,8.598345196,546457.7361919585,1.573469387755102e-05,182.63265072217504,757356.9941912765,0.0002411447337555712
118.67718018781434,8.767575312000002,543811.6332759495,1.6122448979591836e-05,186.2271731520816,753689.6574183455,0.0002470873406833998
118.72622943432816,8.935961868,541238.7287169343,1.6510204081632655e-05,189.8037779949023,750123.7690904838,0.0002530299476112284
118.77516196028739,9.102108865999998,538651.3700893718,1.689795918367347e-05,193.33281363636362,746537.8483078062,0.00025897255453905703
118.8238031217218,9.267785933999999,536152.9052727271,1.7285714285714287e-05,196.85186775700933,743075.1289092067,0.0002649151614668856
118.87221537612436,9.431653532,533661.6894549653,1.7673469387755103e-05,200.33248793542907,739622.4561796195,0.00027085776839471423
118.91851375002844,9.594489784,531220.3383231638,1.806122448979592e-05,203.7912018691589,736238.8928544275,0.0002768003753225428
118.96736811305723,9.755242487999999,528768.6746814159,1.8448979591836735e-05,207.2056603228547,732841.0370212911,0.0002827429822503714
119.01431116629917,9.916622032,526451.22380065,1.883673469387755e-05,210.6334331350892,729629.1918647498,0.0002886855891782
119.06157123287502,10.074046140000002,524021.5083439491,1.922448979591837e-05,213.97719073916744,726261.7548734639,0.00029462819610602867
119.10954156474213,10.23055016,521640.95508844947,1.9612244897959186e-05,217.30140526762958,722962.4536856697,0.00030057080303385724
119.15577592604618,10.386694160000001,519334.70800000004,2e-05,220.61797281223454,719766.1362999153,0.0003065134099616858
115.01578706720038,0.8034149552000001,803414.9552000001,1e-06,17.064888598130842,1113483.9810280376,1.532567049808429e-05
114.98099013751633,1.113817698,802603.9294411766,1.3877551020408162e-06,23.657979991503826,1112359.948938759,2.126827742591289e-05
114.94208883880734,1.420231828,799900.6847356322,1.7755102040816327e-06,30.166351486830926,1108613.4171410366,2.7210884353741498e-05
114.90851129241896,1.717462682,793921.4284716981,2.163265306122449e-06,36.47966614273577,1100326.5337251127,3.31534912815701e-05
114.87314093341175,2.0221565900000003,792685.3832800001,2.5510204081632653e-06,42.951499362786755,1098613.4507013597,3.90960982093987e-05
114.84094725603526,2.3193579079999997,789225.9548055555,2.9387755102040816e-06,49.26418666100255,1093818.8944575724,4.50387051372273e-05
114.80656442279118,2.6145951399999996,785982.5880981593,3.3265306122448983e-06,55.53515590484282,1089323.7866058815,5.098131206505591e-05
114.77497361847058,2.907607722,782817.4636153847,3.714285714285714e-06,61.75887259983008,1084937.1176912456,5.692391899288451e-05
114.74216215872028,3.199506046,779979.085840796,4.102040816326531e-06,67.95892196261683,1081003.299726252,6.286652592071311e-05
114.70841901808235,3.4892866659999995,777159.3028818181,4.489795918367347e-06,74.11399035683942,1077095.253038204,6.880913284854171e-05
114.67534298958022,3.7784415839999994,774659.5716150627,4.8775510204081635e-06,80.25576856414612,1073630.7784172224,7.475173977637032e-05
114.64278648556096,4.066113048,772246.2765581396,5.265306122448979e-06,86.36603755310111,1070286.0990955525,8.069434670419892e-05
114.61081174999393,4.35259564,769953.741371841,5.653061224489796e-06,92.45105437553102,1067108.7855673882,8.663695363202753e-05
114.578234314963,4.636173085999999,767474.5986959459,6.040816326530612e-06,98.47436461342396,1063672.8454738844,9.257956055985612e-05
114.54697036619328,4.92125331,765528.2926666667,6.428571428571429e-06,104.52959451996603,1060975.3843776553,9.852216748768472e-05
114.51425865537894,5.199536862,762806.3061017966,6.8163265306122445e-06,110.44046011045032,1057202.8775093933,0.00010446477441551332
114.48257140304364,5.48339633,761151.3319263456,7.204081632653061e-06,116.4697606202209,1054909.1845410801,0.00011040738134334193
114.45040587871765,5.767009753999999,759633.0052311827,7.591836734693878e-06,122.49383504672896,1052804.876621382,0.00011634998827117054
114.41897579106887,6.0432817,757342.2079283886,7.979591836734695e-06,128.36197323704334,1049629.9716934445,0.00012229259519899914
114.38693708230156,6.318079066,755087.4981317073,8.36734693877551e-06,134.1987906966865,1046505.0818414169,0.00012823520212682773
114.35564511234773,6.595082500000001,753284.4813519813,8.755102040816328e-06,140.08246601529316,1044006.210879711,0.00013417780905465636
114.3236367189697,6.874851712,751936.906,9.142857142857144e-06,146.02488768054377,1042138.5538763807,0.00014012041598248496
114.29242620746012,7.1472130620000005,749921.713143469,9.53061224489796e-06,151.80996308411218,1039345.6198515582,0.00014606302291031355
114.2614124182293,7.426697364000001,748782.2445185186,9.918367346938776e-06,157.74633313508923,1037766.3860414898,0.00015200562983814215
114.23148053005016,7.7016279359999995,747286.6710178216,1.0306122448979593e-05,163.58597994902294,1035693.6126574526,0.00015794823676597077
114.20043490525322,7.96854135,745149.8590648854,1.0693877551020409e-05,169.25533878504675,1032732.1220047532,0.00016389084369379937
114.16952372584392,8.237918941999999,743384.9505672189,1.1081632653061225e-05,174.97703785046727,1030286.0667908038,0.00016983345062162797
114.13762336180211,8.510034944000001,741978.1356868327,1.1469387755102042e-05,180.75690195412068,1028336.3074249328,0.0001757760575494566
114.10754852031235,8.782633928,740704.0662168673,1.1857142857142858e-05,186.54702480883603,1026570.5250775403,0.0001817186644772852
114.07687033376999,9.047803565999999,738903.9578899998,1.2244897959183674e-05,192.1793450722175,1024075.685053579,0.00018766127140511376
114.04570247131646,9.313386366,737247.0628982229,1.263265306122449e-05,197.82044107901444,1021779.3299513392,0.00019360387833294236
114.01687104187613,9.580636422,735816.9038840124,1.3020408163265308e-05,203.49695033984707,1019797.2170440063,0.00019954648526077098
113.98737969333338,9.845437452,734286.8114885845,1.3408163265306123e-05,209.12144120645712,1017676.602583478,0.00020548909218859958
113.95733619679297,10.11753812,733371.8459763314,1.379591836734694e-05,214.9009796091759,1016408.5163541976,0.00021143169911642818
113.92637714346681,10.38394616,732105.5566043165,1.4183673469387757e-05,220.55960407816485,1014653.5167466367,0.0002173743060442568
113.89589299115224,10.643355719999999,730426.3729411763,1.4571428571428573e-05,226.069577740017,1012326.2709093407,0.0002233169129720854
113.86888178411841,10.90753392,729153.0178444748,1.4959183673469389e-05,231.68083942226002,1010561.4786395918,0.000229259519899914
113.83906440763363,11.166446619999999,727600.9100797871,1.5346938775510204e-05,237.1802595581988,1008410.3522240041,0.0002352021268277426
113.8100686966272,11.43027098,726437.4552788585,1.573469387755102e-05,242.78400552251486,1006797.8750413238,0.0002411447337555712
113.78004375120031,11.6875626,724924.7688607594,1.6122448979591836e-05,248.24899320305863,1004701.3842006066,0.0002470873406833998
113.75210109832847,11.947275340000001,723629.7795550062,1.6510204081632655e-05,253.7654065420561,1002906.60824053,0.0002530299476112284
113.72145947984647,11.4718687,678890.7805555555,1.689795918367347e-05,243.66755947323705,940901.0924224723,0.00025897255453905703
113.69702334955477,11.71529666,677744.434876033,1.7285714285714287e-05,248.83807689039932,939312.3274354537,0.0002649151614668856
113.6731938326222,11.96509298,677008.7251963048,1.7673469387755103e-05,254.14386108751063,938292.6788245303,0.00027085776839471423
113.64841487675324,12.20820082,675934.2826892656,1.806122448979592e-05,259.30757901444355,936803.5672360787,0.0002768003753225428
113.62486145190773,12.4499935,674833.7184734513,1.8448979591836735e-05,264.44336236193715,935278.2525571941,0.0002827429822503714
113.60032452457229,12.68957866,673661.2723076923,1.883673469387755e-05,269.5322570093458,933653.3138928829,0.0002886855891782
113.57599651201872,12.932463680000001,672707.7710403397,1.922448979591837e-05,274.6912421410366,932331.819464362,0.00029462819610602867
113.55205375167881,13.1681759,671426.2425598335,1.9612244897959186e-05,279.6978738317757,930555.699384646,0.00030057080303385724
113.52763826511618,13.4058903,670294.5149999999,2e-05,284.7470327102804,928987.1942172898,0.0003065134099616858
110.57814396045971,0.9877957044000001,987795.7044000002,1e-06,20.981217170773157,1369024.4203929487,1.532567049808429e-05
110.56070910672842,1.367751052,985585.316882353,1.3877551020408162e-06,29.051636618521666,1365960.958508359,2.126827742591289e-05
110.54592428652919,1.7392702580000001,979588.9958850575,1.7755102040816327e-06,36.94286869158879,1357650.424415888,2.7210884353741498e-05
110.53070505739977,2.105420488,973260.4142641509,2.163265306122449e-06,44.72006134239592,1348879.397424296,3.31534912815701e-05
110.5168850914923,2.465146272,966337.3386240001,2.5510204081632653e-06,52.360795921835184,1339284.4380887004,3.90960982093987e-05
110.5023219902733,2.819964614,959571.2922638889,2.9387755102040816e-06,59.89729426508072,1329907.1117293704,4.50387051372273e-05
110.48689001635509,3.173016796,953851.6748711657,3.3265306122448983e-06,67.39627858963468,1321980.071906193,5.098131206505591e-05
110.47156600180139,3.5224116420000002,948341.595923077,3.714285714285714e-06,74.81757948173323,1314343.4395492945,5.692391899288451e-05
110.45673877295744,3.869176454,943232.0708756219,4.102040816326531e-06,82.18301728971963,1307261.9503958013,6.286652592071311e-05
110.44256828185794,4.211059718,937917.8462818181,4.489795918367347e-06,89.44476886151232,1299896.7601930466,6.880913284854171e-05
110.42763735695681,4.551031008000001,933056.566493724,4.8775510204081635e-06,96.66590926083265,1293159.323783252,7.475173977637032e-05
110.41384313311801,4.887856891999999,928313.9058449612,5.265306122448979e-06,103.82023984706882,1286586.2862443442,8.069434670419892e-05
110.39853441218102,5.223071662000001,923936.864397112,5.653061224489796e-06,110.94034966015295,1280519.9745520721,8.663695363202753e-05
110.3842935892125,5.556322098000001,919796.5635202704,6.040816326530612e-06,118.01873615123198,1274781.770809211,9.257956055985612e-05
110.37036685328947,5.887134384,915776.4597333333,6.428571428571429e-06,125.04533525913341,1269210.1528802041,9.852216748768472e-05
110.35542244946703,6.212431984,911404.6922634732,6.8163265306122445e-06,131.9548,1263151.1505988026,0.00010446477441551332
110.34075760028345,6.537977366,907537.9346572238,7.204081632653061e-06,138.869527740017,1257792.0610956638,0.00011040738134334193
110.32674972337016,6.861347548,903779.6501397849,7.591836734693878e-06,145.73805327102806,1252583.3086580497,0.00011634998827117054
110.31274703352497,7.183904306,900284.6828491047,7.979591836734695e-06,152.58930131690738,1247739.4977889569,0.00012229259519899914
110.29819528175759,7.504734087999999,896907.2446634145,8.36734693877551e-06,159.4038676295667,1243058.5750698345,0.00012823520212682773
110.28505496870443,7.824068588,893658.1837109555,8.755102040816328e-06,166.18667349192864,1238555.5753428177,0.00013417780905465636
110.27146264743695,8.139559182,890264.2855312498,9.142857142857144e-06,172.88783309260833,1233851.8400788882,0.00014012041598248496
110.2574414938271,8.452196003999997,886847.1181927192,9.53061224489796e-06,179.5283773152081,1229115.8551842594,0.00014606302291031355
110.24339694254789,8.763041766,883516.556654321,9.918367346938776e-06,186.13087863211558,1224499.9006307235,0.00015200562983814215
110.22969506359098,9.075512958000001,880594.3266178217,1.0306122448979593e-05,192.7679048003399,1220449.8685601717,0.00015794823676597077
110.21582134468888,9.38658552,877753.2261068702,1.0693877551020409e-05,199.3752234494478,1216512.2770491352,0.00016389084369379937
110.20226154325455,9.695045967999999,874875.2346813995,1.1081632653061225e-05,205.92705964316056,1212523.5569872838,0.00016983345062162797
110.18893004339036,10.000602804,871938.6786405692,1.1469387755102042e-05,212.4172218351742,1208453.6699510864,0.0001757760575494566
110.17597581555461,10.302006980000002,868843.9621686748,1.1857142857142858e-05,218.8191796941377,1204164.5822324986,0.0001817186644772852
110.16158010957857,10.605022139999999,866076.8080999999,1.2244897959183674e-05,225.25535556499574,1200329.4759669711,0.00018766127140511376
110.1485621809956,10.907267740000002,863418.6094668822,1.263265306122449e-05,231.67518564146138,1196645.3752700523,0.00019360387833294236
110.13519515319797,11.206367600000002,860677.1354231975,1.3020408163265308e-05,238.02819881053532,1192845.8599482507,0.00019954648526077098
110.12101021612236,11.5047976,858044.2654490105,1.3408163265306123e-05,244.36698385726424,1189196.8632231934,0.00020548909218859958
110.10801975335696,11.801144060000002,855408.3712130178,1.379591836734694e-05,250.6615135938828,1185543.6750562747,0.00021143169911642818
110.09473149460518,11.241001540000001,792531.0438273381,1.4183673469387757e-05,238.7638389974512,1098399.545661296,0.0002173743060442568
110.08392483638504,11.5220722,790730.4450980391,1.4571428571428573e-05,244.73390399320309,1095904.0259695638,0.0002233169129720854
110.07272893847343,11.799466760000001,788777.4505320601,1.4959183673469389e-05,250.62588700084967,1093197.294970623,0.000229259519899914
110.06158997772279,12.07418018,786748.4425797872,1.5346938775510204e-05,256.46092141036536,1090385.2140682056,0.0002352021268277426
110.05045644339498,12.34881828,784814.6507392996,1.573469387755102e-05,262.2943559898046,1087705.0968721178,0.0002411447337555712
110.04019196869959,12.62183522,782873.3237721518,1.6122448979591836e-05,268.0933564146134,1085014.5364514212,0.0002470873406833998
110.02842907285446,12.892318500000002,780869.7237330037,1.6510204081632655e-05,273.8385407816483,1082237.66936233,0.0002530299476112284
110.01750637582106,13.161207960000002,778863.7560869566,1.689795918367347e-05,279.5498717077316,1079457.5209149092,0.00025897255453905703
110.00652636044194,13.430999080000001,776999.9467768595,1.7285714285714287e-05,285.2803542905693,1076874.3952249382,0.0002649151614668856
109.99577485163609,13.69596824,774945.08517321,1.7673469387755103e-05,290.9084163126593,1074026.4827432446,0.00027085776839471423
109.98450278258352,13.96150274,773009.7562259887,1.806122448979592e-05,296.54848640611726,1071344.2352112525,0.0002768003753225428
109.97327048096695,14.224853099999999,771037.3914823008,1.8448979591836735e-05,302.14216440101956,1068610.658330929,0.0002827429822503714
109.96247251133983,14.488937580000002,769185.2019718311,1.883673469387755e-05,307.751435429057,1066043.6369724297,0.0002886855891782
109.95221761641567,14.750602659999998,767281.8793418257,1.922448979591837e-05,313.3093173322005,1063405.748238193,0.00029462819610602867
109.940395524234,15.01500406,765593.3391675338,1.9612244897959186e-05,318.92531988105355,1061065.5348488016,0.00030057080303385724
109.93015756242626,15.275204400000002,763760.22,2e-05,324.4520900594733,1058524.9438190316,0.0003065134099616858
107.52416371376955,1.178408136,1178408.1360000002,1e-06,25.029909430756163,1633201.5903568398,1.532567049808429e-05
107.4876624182358,1.630356692,1174815.8515882355,1.3877551020408162e-06,34.62949643160578,1628222.903911053,2.126827742591289e-05
107.45376821114921,2.0732815159999998,1167710.2791264367,1.7755102040816327e-06,44.037415378079864,1618375.015144435,2.7210884353741498e-05
107.42050383863211,2.507544798,1159148.067,2.163265306122449e-06,53.261359345794396,1606508.3129088785,3.31534912815701e-05
107.38567348150157,2.936091664,1150947.9322880001,2.5510204081632653e-06,62.36388411214954,1595143.427820561,3.90960982093987e-05
107.35464655811616,3.35882936,1142934.9905555556,2.9387755102040816e-06,71.34301954120646,1584037.98075085,4.50387051372273e-05
107.32226102810064,3.7775312999999997,1135576.8938650305,3.3265306122448983e-06,80.23643372982158,1573840.1088507487,5.098131206505591e-05
107.28947637126609,4.1891994740000005,1127861.396846154,3.714285714285714e-06,88.98044762107054,1563146.9019586144,5.692391899288451e-05
107.2584662735122,4.59949716,1121270.4519402985,4.102040816326531e-06,97.69535174171624,1554012.2555034938,6.286652592071311e-05
107.22645371216952,5.005748104,1114916.6231636365,4.489795918367347e-06,106.32430127442652,1545206.2374984554,6.880913284854171e-05
107.19470359576272,5.408165997999999,1108787.1711380752,4.8775510204081635e-06,114.87183513169073,1536711.1919447624,7.475173977637032e-05
107.16393476686906,5.806346056,1102755.6462945736,5.265306122448979e-06,123.32935548003398,1528351.8674749562,8.069434670419892e-05
107.133883090029,6.201922468,1097090.9780938628,5.653061224489796e-06,131.73157323704334,1520500.9838705298,8.663695363202753e-05
107.10412283047165,6.593489042,1091489.740060811,6.040816326530612e-06,140.04862026338148,1512738.0105982989,9.257956055985612e-05
107.07391227308145,6.983618914,1086340.7199555556,6.428571428571429e-06,148.33515110450298,1505601.7837107053,9.852216748768472e-05
107.04623643634031,7.368943988,1081072.620994012,6.8163265306122445e-06,156.519625913339,1498300.5208126444,0.00010446477441551332
107.0172764579324,7.752199215999999,1076084.3104362604,7.204081632653061e-06,164.6601362786746,1491387.0275268906,0.00011040738134334193
106.98799245704856,8.133801582,1071387.8427903226,7.591836734693878e-06,172.76553912489382,1484878.010664158,0.00011634998827117054
106.9590920027678,8.513115808,1066861.0603375959,7.979591836734695e-06,180.82234086661003,1478604.1670991534,0.00012229259519899914
106.93134648617472,8.888432254,1062276.0498682926,8.36734693877551e-06,188.7942279949023,1472249.6230651252,0.00012823520212682773
106.9047963105049,9.261386814,1057827.398335664,8.755102040816328e-06,196.7159476210705,1466084.0641759152,0.00013417780905465636
106.87741021333686,9.63432441,1053754.2323437498,9.142857142857144e-06,204.63730692438403,1460438.9052767563,0.00014012041598248496
106.85042556915221,10.00362844,1049631.2495931478,9.53061224489796e-06,212.48148768054378,1454724.7033974703,0.00014606302291031355
106.8230191914233,10.37038346,1045573.6410288065,9.918367346938776e-06,220.27152633814782,1449101.106141241,0.00015200562983814215
106.79572057932376,10.7348837,1041602.5768316829,1.0306122448979593e-05,228.0136724723874,1443597.4540838427,0.00015794823676597077
106.76878873291025,11.098974960000001,1037881.2462595421,1.0693877551020409e-05,235.74713169073922,1438439.9175538472,0.00016389084369379937
106.74322561007375,11.46061894,1034199.4991896868,1.1081632653061225e-05,243.4286096006797,1433337.2413365988,0.00016983345062162797
106.71688374231681,11.818045380000001,1030398.9744128113,1.1469387755102042e-05,251.02050509770606,1428069.9464833462,0.0001757760575494566
106.69056941883306,11.16048588,941245.7971084336,1.1857142857142858e-05,237.0536508071368,1304509.0964597557,0.0001817186644772852
106.66745468598442,11.49464962,938729.7189666666,1.2244897959183674e-05,244.15143627867462,1301021.9660699875,0.00018766127140511376
106.64620987212598,11.825218119999999,936083.5022294022,1.263265306122449e-05,251.17285726423108,1297354.4715477591,0.00019360387833294236
106.62252864804559,12.15279122,933364.8429153604,1.3020408163265308e-05,258.1306546304163,1293586.5760456088,0.00019954648526077098
106.60253144220027,12.477565539999999,930594.690197869,1.3408163265306123e-05,265.0290046728972,1289747.3138362565,0.00020548909218859958
106.5795853067787,12.801037779999998,927885.8745857986,1.379591836734694e-05,271.89969796091754,1285993.0611028753,0.00021143169911642818
106.559148440571,13.12473768,925341.2177266186,1.4183673469387757e-05,278.7752268479185,1282466.3223590034,0.0002173743060442568
106.53767440676211,13.445908500000002,922758.4264705883,1.4571428571428573e-05,285.5970369583688,1278886.7316738719,0.0002233169129720854
106.51636056914292,13.766246999999998,920253.8922237379,1.4959183673469389e-05,292.40116822429906,1275415.6004162894,0.000229259519899914
106.49550081033753,14.08304008,917644.8988297872,1.5346938775510204e-05,299.12999320305863,1271799.69517085,0.0002352021268277426
106.47491667913383,14.400342380000001,915196.8568352789,1.573469387755102e-05,305.86963423959224,1268406.858719243,0.0002411447337555712
106.45396862104546,14.715537219999998,912735.8528860759,1.6122448979591836e-05,312.5645118946474,1264996.0577913437,0.0002470873406833998
106.43280095314317,15.02904892,910288.5007169343,1.6510204081632655e-05,319.2236389124894,1261604.1773954965,0.0002530299476112284
106.41210454533709,15.340017560000001,907802.9715458937,1.689795918367347e-05,325.8287502124045,1258159.3860103986,0.00025897255453905703
106.3911250350632,15.650687360000001,905411.6654545454,1.7285714285714287e-05,332.4275140186916,1254845.1820498959,0.0002649151614668856
106.37059392952919,15.960913920000001,903100.2102540416,1.7673469387755103e-05,339.01686321155483,1251641.6465394269,0.00027085776839471423
106.3514618905302,16.27064568,900860.6082711865,1.806122448979592e-05,345.5957026338148,1248537.69519318,0.0002768003753225428
106.33171259803268,16.57556894,898454.5111283186,1.8448979591836735e-05,352.0724073916738,1245202.9917400763,0.0002827429822503714
106.31187606873384,16.881773759999998,896215.5083856987,1.883673469387755e-05,358.5763330501274,1242099.8709041385,0.0002886855891782
106.29149729816557,17.18311638,893813.9093630572,1.922448979591837e-05,364.9769834324554,1238771.4015705073,0.00029462819610602867
106.27232158758872,17.4884613,891711.346201873,1.9612244897959186e-05,371.4626444350043,1235857.377648093,0.00030057080303385724
106.2511342630823,17.78928998,889464.499,2e-05,377.8523785046729,1232743.3848714954,0.0003065134099616858
76.70843202942868,5.67753579,5677535.790000001,1e-06,120.59336852166527,7868717.296038659,1.532567049808429e-05
