Repository: cliagit/spin-lab-data

Ca12X_C5 
Dall'analisi dello spettro a raggi X non è evidente la presenza di inclusioni di rutenio metallico in maniera significativa; è presente una fase Ca113  Per il collegamento elettrico sono state create due piazzole conduttive depositando su entrambe le facce Ag con il metodo della polverizzazione catodica con Argon per la durata di 4 minuti e 30 secondi alla pressione di lavoro di 8 10-2 torr e voltaggio di 1,9kV. Per delineare le piazzole è stato usato un foglio di paraffina, PARAFILM. Durante la rimozione del film di paraffina si è staccato un piccolo pezzo dal campione. La resistenza iniziale misurata a temperatura ambiente è di circa 235 Ohm.

File: CA12X_C5/CA12X_C5_current_from_1e-4_to_10e-4A/CA12X_C5_current_from_1e-4_to_10e-4A-20220408145214.csv (part 2 of 3)
Temperature [K],Voltage [V],Resistance [𝛀],Current Source [A],Electric Field [V/cm],Restivity [𝛀 cm],Current Density [A/cm2]
162.46676018780133,36.4221894,96993.87394565217,0.0003755102040816327,2380.535254901961,164065.4547525149,0.014509667854777152
162.46114661250317,36.1733198,91838.99845595856,0.00039387755102040817,2364.2692679738566,155345.96601569984,0.01521937986941299
162.45630472731864,35.8410855,86941.24700495049,0.00041224489795918366,2342.554607843137,147061.403430596,0.015929091884048827
162.45103745389898,35.5208147,82489.09574881516,0.0004306122448979592,2321.621875816994,139530.57503132918,0.01663880389868467
162.44457260809298,35.3958673,78836.24989545454,0.0004489795918367347,2313.4553790849673,133351.77433296494,0.017348515913320504
162.43863976670775,34.9937192,74877.3904279476,0.00046734693877551023,2287.1711895424837,126655.35060622769,0.018058227927956347
162.4352876864991,34.5694119,71172.31861764706,0.0004857142857142857,2259.43868627451,120388.20953102654,0.018767939942592182
162.42714668118467,34.2928898,68030.42915789472,0.0005040816326530613,2241.3653464052286,115073.69324224284,0.019477651957228025
162.42445963018812,33.9629405,65007.190800781245,0.0005224489795918368,2219.8000326797387,109959.87568132149,0.020187363971863864
162.41807450681742,33.6004178,62129.07442264151,0.0005408163265306123,2196.1057385620916,105091.53242208903,0.020897075986499702
162.4142166312386,33.3847504,59702.65582481752,0.0005591836734693878,2182.0098300653594,100987.2374343972,0.02160678800113554
162.40905536536687,33.0242408,57179.78089045937,0.0005775510204081633,2158.447111111111,96719.78623824107,0.022316500015771377
162.4034682409344,32.6956638,54866.011171232865,0.0005959183673469389,2136.9714901960783,92806.0371968305,0.02302621203040722
162.39886532272467,32.3939165,52734.2826744186,0.0006142857142857143,2117.2494444444446,89200.21147803617,0.023735924045043058
162.3939432294129,32.1846195,50872.46308064515,0.0006326530612244898,2103.569901960784,86050.93755079062,0.024445636059678897
162.3883029004997,31.8494069,48922.28646081504,0.0006510204081632654,2081.6605816993465,82752.20742522177,0.02515534807431474
162.38197065962117,31.4789552,47026.487951219504,0.0006693877551020409,2057.448052287582,79545.45805082098,0.025865060088950575
162.37774036419546,31.1913901,45352.46631750741,0.0006877551020408164,2038.6529477124184,76713.84498673804,0.026574772103586414
162.3731373248927,30.9686401,43857.32268497109,0.0007061224489795919,2024.0941241830064,74184.80464621253,0.027284484118222253
162.36773658231726,30.6342694,42283.92114366197,0.0007244897959183674,2002.2398300653597,71523.39079725306,0.02799419613285809
162.36302725685374,30.4295451,40962.84917307692,0.000742857142857143,1988.859156862745,69288.79324177977,0.028703908147493934
162.35743986943453,30.1246724,39573.96642359249,0.0007612244897959185,1968.9328366013074,66939.49353219436,0.02941362016212977
162.3526505910282,29.8427927,38280.02204973822,0.000779591836734694,1950.5093267973857,64750.78239524347,0.03012333217676561
162.3471693850885,29.629342,37131.400460358054,0.0007979591836734694,1936.5583006535949,62807.8852231416,0.030833044191401447
162.342034102442,29.4201517,36039.6858325,0.000816326530612245,1922.885732026144,60961.246362424834,0.03154275620603729
162.33793665963225,29.2370383,35027.258599021996,0.0008346938775510205,1910.9175359477124,59248.72238841107,0.032252468220673125
162.33200361770017,28.9533276,33940.503645933015,0.000853061224489796,1892.3743529411765,57410.47283377426,0.03296218023530897
162.32787934890732,28.6386907,32864.071295081965,0.0008714285714285715,1871.8098496732027,55589.683994556945,0.0336718922499448
162.32295689815112,28.4681675,31994.041456422015,0.000889795918367347,1860.6645424836602,54118.02567922888,0.03438160426458064
162.31750230984616,28.2815585,31141.491382022465,0.0009081632653061226,1848.4678758169935,52675.934442270685,0.03509131627921648
162.3133779798327,28.0480331,30272.1062092511,0.0009265306122448981,1833.204777777778,51205.366581399896,0.03580102829385232
162.30776397043655,27.8327704,29455.847723542116,0.0009448979591836736,1819.135320261438,49824.66268531176,0.03651074030848816
162.30265526526787,27.6049155,28657.64532838983,0.000963265306122449,1804.242843137255,48474.50072540712,0.037220452323123994
162.29749296386711,27.3995265,27912.19955301455,0.0009816326530612245,1790.8187254901961,47213.57676026252,0.037930164337759836
162.2927569613483,27.1929712,27192.9712,0.001,1777.3183790849673,45996.99965071896,0.03863987635239567
160.07660833195646,7.55628068,75562.8068,0.0001,493.87455424836605,127814.73463947713,0.0038639876352395673
160.072260923796,19.6189841,165746.5898103448,0.00011836734693877552,1282.28654248366,280360.89831972047,0.004573699649875407
160.0672203930422,27.8332347,203556.49258208953,0.00013673469387755102,1819.1656666666665,344316.47241990047,0.005283411664511245
160.06225992962507,33.6727995,217100.94414473686,0.00015510204081632654,2200.8365686274515,367226.95650103205,0.005993123679147084
160.05865925937317,37.4046527,215626.8214470588,0.00017346938775510205,2444.74854248366,364733.47314051515,0.006702835693782923
160.0542853684043,39.2381382,204539.23104255318,0.00019183673469387756,2564.5841960784314,345978.7777373383,0.007412547708418762
160.04953782796693,41.1150142,195595.6986213592,0.00021020408163265308,2687.2558300653595,330850.76341965864,0.0081222597230546
160.04529723839968,41.3005383,180689.8550625,0.00022857142857142857,2699.381588235294,305637.4803279412,0.00883197173769044
160.04084318930092,41.3844768,167590.0300165289,0.0002469387755102041,2704.8677647058826,283479.0834527953,0.00954168375232628
160.0364423676474,41.2598193,155517.78043846152,0.0002653061224489796,2696.7202156862745,263058.83383969835,0.010251395766962117
160.0317484335369,40.9190172,144246.8951654676,0.00028367346938775514,2674.445568627451,243994.0945674707,0.010961107781597958
160.02721422311657,40.7929813,135057.84349324324,0.0003020408163265306,2666.2079281045753,228450.78363432258,0.011670819796233795
160.02182665961385,40.270323,125684.44757961783,0.0003204081632653061,2632.0472549019605,212595.65381441236,0.012380531810869634
160.01737249954041,40.0598794,118249.04160240963,0.00033877551020408165,2618.29277124183,200018.64030525237,0.013090243825505473
160.01278497007831,39.5659481,110784.65468,0.00035714285714285714,2586.009679738562,187392.60543257516,0.013799955840141312
160.00811731938015,39.1310445,104207.67285326087,0.0003755102040816327,2557.5846078431373,176267.61917924124,0.014509667854777152
160.0040098929224,38.8082743,98528.77931088083,0.00039387755102040817,2536.4885163398694,166661.7521938298,0.01521937986941299
159.99958249761278,38.3123287,92935.84684653467,0.00041224489795918366,2504.0737712418304,157201.2886528312,0.015929091884048827
159.99454157797166,37.8820832,87972.6102748815,0.0004306122448979592,2475.953150326797,148805.9577721525,0.01663880389868467
159.98958028432688,37.5049517,83533.75605909091,0.0004489795918367347,2451.3040326797386,141297.6213600832,0.017348515913320504
159.98557927976418,37.1677142,79529.17012227073,0.00046734693877551023,2429.262366013072,134523.85116106973,0.018058227927956347
159.98168520889186,36.7702924,75703.54317647059,0.0004857142857142857,2403.2870849673204,128052.79068019995,0.018767939942592182
159.97661734374648,36.3763751,72163.65910526314,0.0005040816326530613,2377.54085620915,122065.06520550394,0.019477651957228025
159.972589881796,35.9063475,68726.99326171874,0.0005224489795918368,2346.8200980392157,116251.93370021445,0.020187363971863864
159.96752196769924,35.5546529,65742.56573962263,0.0005408163265306123,2323.833522875817,111203.76479355776,0.020897075986499702
159.9638945327023,35.1459122,62852.17875182481,0.0005591836734693878,2297.1184444444443,106314.66575798862,0.02160678800113554
159.95904003084314,34.8931077,60415.628173144876,0.0005775510204081633,2280.5952745098043,102193.23249156796,0.022316500015771377
159.95402529698418,34.5720984,58014.82265753424,0.0005959183673469389,2259.614274509804,98132.2621161429,0.02302621203040722
159.9513581601194,34.1551849,55601.46379069767,0.0006142857142857143,2232.365026143791,94050.05770609515,0.023735924045043058
159.94711668093618,33.85851,53518.29,0.0006326530612244898,2212.974509803922,90526.36243137256,0.024445636059678897
159.94255565984767,33.462545,51400.147492163,0.0006510204081632654,2187.0944444444444,86943.51745733192,0.02515534807431474
159.93799461666865,33.1329099,49497.33491158536,0.0006693877551020409,2165.549666666667,83724.90375894308,0.025865060088950575
159.93340670047854,32.803637,47696.68287833827,0.0006877551020408164,2144.0285620915033,80679.09496022186,0.026574772103586414
159.92983238859696,32.5497727,46096.49891040462,0.0007061224489795919,2127.4361241830065,77972.37854910272,0.027284484118222253
159.92519073033355,32.15676,44385.38704225352,0.0007244897959183674,2101.749019607843,75078.02723225627,0.02799419613285809
159.9209764320897,31.9055303,42949.752326923066,0.000742857142857143,2085.3287777777778,72649.64641965811,0.028703908147493934
159.91740207303047,31.6323967,41554.62301072386,0.0007612244897959185,2067.476908496732,70289.78062206101,0.02941362016212977
159.91326739937256,31.3054605,40156.21896596858,0.000779591836734694,2046.1085294117647,67924.37561040961,0.03012333217676561
159.908946088833,31.1084211,38984.97784910486,0.0007979591836734694,2033.230137254902,65943.21743364926,0.030833044191401447
159.90486508152244,30.8003774,37730.46231499999,0.000816326530612245,2013.0965620915033,63821.20030798692,0.03154275620603729
159.89995657161995,30.5619582,36614.57094865525,0.0008346938775510205,1997.5136078431374,61933.66641511098,0.032252468220673125
159.8964622411781,30.2774663,35492.72365311004,0.000853061224489796,1978.919366013072,60036.05804852862,0.03296218023530897
159.89275442375978,30.0251308,34455.068131147535,0.0008714285714285715,1962.4268496732027,58280.86034209793,0.0336718922499448
159.88843301910066,29.72772,33409.59357798165,0.000889795918367347,1942.9882352941179,56512.43671883433,0.03438160426458064
159.8846186559084,29.496163,32478.92105617977,0.0009081632653061226,1927.8537908496733,54938.20110679298,0.03509131627921648
159.88016384681677,29.2578877,31577.896416299558,0.0009265306122448981,1912.2802418300655,53414.11498391062,0.03580102829385232
159.87594889954727,29.0258597,30718.51242548596,0.0009448979591836736,1897.1150130718956,51960.464155005015,0.03651074030848816
159.8720812280043,28.749489,29845.86781779661,0.000963265306122449,1879.0515686274512,50484.382949318715,0.037220452323123994
159.8689600475587,28.5839966,29118.832295218293,0.0009816326530612245,1868.2350718954249,49254.599986944406,0.037930164337759836
159.86485201411259,28.3196169,28319.6169,0.001,1850.9553529411764,47902.724534117646,0.03863987635239567
158.0273059021416,8.02604869,80260.48689999999,0.0001,524.578345751634,135760.87588052286,0.0038639876352395673
158.02241452773865,21.7940439,184122.09501724134,0.00011836734693877552,1424.4473137254902,311443.12542785663,0.004573699649875407
158.01605319205214,31.3869652,229546.46191044775,0.00013673469387755102,2051.435633986928,388278.59047335875,0.005283411664511245
158.01495768914185,37.7297551,243257.63156578946,0.00015510204081632654,2465.9970653594773,411471.07875311316,0.005993123679147084
158.01110884508432,40.9880732,236284.18668235294,0.00017346938775510205,2678.959032679739,399675.4739437447,0.006702835693782923
158.0076608809689,43.0553247,224437.3308829787,0.00019183673469387756,2814.0735098039218,379636.4786438882,0.007412547708418762
158.00317030255644,43.9154278,208918.05458252426,0.00021020408163265308,2870.2893986928107,353385.5720650803,0.0081222597230546
157.9991075080489,44.6327508,195268.28475,0.00022857142857142857,2917.1732549019607,330296.9417862745,0.00883197173769044
157.9937617228417,44.1637855,178845.0817768595,0.0002469387755102041,2886.5219281045756,302517.04028660944,0.00954168375232628
157.99108904313752,44.0829324,166158.74519999998,0.0002653061224489796,2881.237411764706,281058.0605082353,0.010251395766962117
157.9872934662433,43.8067131,154426.54258273382,0.00028367346938775514,2863.1838627450984,261213.0014405981,0.010961107781597958
157.98256242695396,43.2821118,143298.88366216217,0.0003020408163265306,2828.896196078432,242390.53001155276,0.011670819796233795
157.9789004517812,42.7610152,133457.94552866244,0.0003204081632653061,2794.837594771242,225744.5509988094,0.012380531810869634
157.97539900550245,42.2921006,124838.12827710842,0.00033877551020408165,2764.1895816993465,211164.1019484684,0.013090243825505473
157.9708818157334,41.9404468,117433.25103999999,0.00035714285714285714,2741.2056732026144,198638.72790295424,0.013799955840141312
157.9664179697877,41.2694348,109902.29919565216,0.0003755102040816327,2697.348679738562,185900.09824728614,0.014509667854777152
157.963530853879,40.9547197,103978.30390155439,0.00039387755102040817,2676.779065359477,175879.64084785804,0.01521937986941299
157.96021635503436,40.4505421,98122.60212376238,0.00041224489795918366,2643.826281045752,165974.70215444252,0.015929091884048827
157.95615337620612,39.9704849,92822.45308530807,0.0004306122448979592,2612.4499934640526,157009.48273514851,0.01663880389868467
157.95299939839197,39.5177182,88016.73599090909,0.0004489795918367347,2582.8573986928104,148880.59656501486,0.017348515913320504
157.9491503024606,39.0412816,83538.1134672489,0.00046734693877551023,2551.717751633987,141304.99193022234,0.018058227927956347
157.94629004138352,38.4963611,79257.21402941177,0.0004857142857142857,2516.102032679739,134063.83654125337,0.018767939942592182
157.94262792592428,38.104678,75592.27619433196,0.0005040816326530613,2490.5018300653596,127864.58221629488,0.019477651957228025
157.93848504543962,37.6343444,72034.487328125,0.0005224489795918368,2459.761071895425,121846.57072234478,0.020187363971863864
157.93439506554452,36.9650121,68350.39973207547,0.0005408163265306123,2416.0138627450983,115614.92451412504,0.020897075986499702
157.9309203626055,36.6354131,65515.88474087591,0.0005591836734693878,2394.4714444444444,110820.33314339009,0.02160678800113554
157.92693708523865,36.2256757,62722.901388692575,0.0005775510204081633,2367.691222222222,106095.99267577543,0.022316500015771377
157.92276722795458,35.8244594,60116.38734931506,0.0005959183673469389,2341.4679346405233,101687.06566014863,0.02302621203040722
157.91998716340748,35.4936628,57780.38130232558,0.0006142857142857143,2319.8472418300657,97735.70379765923,0.023735924045043058
157.9160042885234,35.1040397,55487.03049354839,0.0006326530612244898,2294.381679738562,93856.4934100021,0.024445636059678897
157.9131977441732,34.8034703,53459.87600940438,0.0006510204081632654,2274.7366209150327,90427.55497538466,0.02515534807431474
157.90886727207882,34.378819,51358.60155487804,0.0006693877551020409,2246.981633986928,86873.24236864338,0.025865060088950575
157.90472379541296,34.1153275,49603.88864985162,0.0006877551020408164,2229.7599673202617,83905.13975543532,0.026574772103586414
157.90202395564094,33.7159403,47748.00793930636,0.0007061224489795919,2203.65622875817,80765.91146857833,0.027284484118222253
157.8982280217204,33.3800894,46073.92621408451,0.0007244897959183674,2181.705189542484,77934.19675951026,0.02799419613285809
157.89469936817773,32.9774136,44392.67215384614,0.000742857142857143,2155.3865098039214,75090.35002232276,0.028703908147493934
157.89178557305243,32.7391394,43008.520927613936,0.0007612244897959185,2139.8130326797386,72749.05369978097,0.02941362016212977
157.88825734399072,32.4191494,41584.77279057592,0.000779591836734694,2118.8986535947715,70340.77907320946,0.03012333217676561
157.88387293933846,32.0583316,40175.40277237852,0.0007979591836734694,2095.3157908496732,67956.82508164417,0.030833044191401447
157.88111966994535,31.7953184,38949.26503999999,0.000816326530612245,2078.125385620915,65882.80910033986,0.03154275620603729
157.8770029813281,31.4880112,37724.023198044,0.0008346938775510205,2058.0399477124183,63810.308520613,0.032252468220673125
157.874062670714,31.1976353,36571.39066267943,0.000853061224489796,2039.0611307189545,61860.626820270816,0.03296218023530897
157.86954454903014,30.9303192,35493.80891803278,0.0008714285714285715,2021.5894901960785,60037.89377769206,0.0336718922499448
157.86601623711073,30.6068063,34397.55753899082,0.000889795918367347,2000.4448562091504,58183.58098752174,0.03438160426458064
157.8628615105818,30.3589174,33428.920283146064,0.0009081632653061226,1984.2429673202614,56545.127903779096,0.03509131627921648
157.85906541969166,30.148895,32539.556277533036,0.0009265306122448981,1970.5160130718955,55040.765781866336,0.03580102829385232
157.8561784249763,29.9503701,31696.93595896328,0.0009448979591836736,1957.5405294117647,53615.470759344425,0.03651074030848816
157.85310394757136,29.6214419,30751.073158898304,0.000963265306122449,1936.0419542483662,52015.540741979625,0.037220452323123994
157.85043087084904,29.4551843,30006.320804573803,0.0009816326530612245,1925.1754444444446,50755.7897008085,0.037930164337759836
157.84671501257085,29.1707791,29170.7791,0.001,1906.586869281046,49342.46817699347,0.03863987635239567
155.151978308881,8.76388675,87638.8675,0.0001,572.8030555555555,148241.43077777777,0.0038639876352395673
155.16586511392822,26.0132261,219766.9101551724,0.00011836734693877552,1700.2108562091505,371736.446719991,0.004573699649875407
155.17573080711836,36.1758362,264569.5483283582,0.00013673469387755102,2364.4337385620915,447520.25560378504,0.005283411664511245
155.18398759652032,42.7823749,275833.7329078947,0.00015510204081632654,2796.2336535947716,466573.6606311318,0.005993123679147084
155.19417467966161,46.3658882,267285.7084470588,0.00017346938775510205,3030.450209150327,452114.6493209073,0.006702835693782923
155.2039056037284,47.9856782,250138.10976595743,0.00019183673469387756,3136.3188366013073,423109.4301139202,0.007412547708418762
155.21374391861215,49.1174987,233665.77051456308,0.00021020408163265308,3210.2940326797384,395246.41443901265,0.0081222597230546
155.22406470785077,48.7635987,213340.74431250003,0.00022857142857142857,3187.1633137254903,360866.56619656866,0.00883197173769044
155.233473763057,48.4703795,196285.00789256196,0.0002469387755102041,3167.998660130719,332016.73230454273,0.00954168375232628
155.2427487042779,48.0735747,181200.39694615384,0.0002653061224489796,3142.063705882353,306501.0635925792,0.010251395766962117
155.25282812404748,47.4288706,167195.29923741007,0.00028367346938775514,3099.926183006536,282811.3950499459,0.010961107781597958
155.26298748854592,46.7666087,154835.3936689189,0.0003020408163265306,3056.641091503268,261904.57438899486,0.011670819796233795
155.27247666000002,46.1346912,143987.25278980893,0.0003204081632653061,3015.339294117647,243554.90864053954,0.012380531810869634
155.2819657370544,45.3890955,133979.86021084338,0.00033877551020408165,2966.607549019608,226627.371389322,0.013090243825505473
155.29166923258543,44.8905152,125693.44256000001,0.00035714285714285714,2934.0206013071897,212610.8688531242,0.013799955840141312
155.30164065527265,44.0969649,117432.13478804348,0.0003755102040816327,2882.154568627451,198636.8397591219,0.014509667854777152
155.31131696844915,43.3909173,110163.4687927461,0.00039387755102040817,2836.007666666667,186341.86747426598,0.01521937986941299
155.32077867717373,42.8856788,104029.61689108911,0.00041224489795918366,2802.98554248366,175966.4369373455,0.015929091884048827
155.33214384607447,42.1073812,97784.91368720378,0.0004306122448979592,2752.1164183006535,165403.50106044667,0.01663880389868467
155.3410427871582,41.7670095,93026.52115909092,0.0004489795918367347,2729.8699019607843,157354.66454884136,0.017348515913320504
155.3516567422646,41.0094945,87749.57338427947,0.00046734693877551023,2680.359117647059,148428.69014282044,0.018058227927956347
155.36090400320447,40.6848342,83762.89394117646,0.0004857142857142857,2659.1394901960784,141685.20883644753,0.018767939942592182
155.3709012328694,40.0841064,79519.0774736842,0.0005040816326530613,2619.876235294118,134506.7794130031,0.019477651957228025
155.38089880739787,39.5952275,75787.74013671874,0.0005224489795918368,2587.923366013072,128195.21011361315,0.020187363971863864
155.39129782848664,38.8445457,71825.7637471698,0.0005408163265306123,2538.8591960784315,121493.51410305586,0.020897075986499702
155.4009467019969,38.5512796,68942.06935766424,0.0005591836734693878,2519.691477124183,116615.7356193693,0.02160678800113554
155.41097049123377,38.1451802,66046.42508127209,0.0005775510204081633,2493.1490326797384,111717.74386296219,0.022316500015771377
155.42005620161038,37.6313067,63148.42562671233,0.0005959183673469389,2459.562529411765,106815.76831498792,0.02302621203040722
155.43112521915074,37.1607472,60494.23962790697,0.0006142857142857143,2428.807006535948,102326.2040241982,0.023735924045043058
155.4408807044628,36.7687986,58118.42359354838,0.0006326530612244898,2403.189450980392,98307.50343797595,0.024445636059678897
155.45109157265298,36.3510643,55837.05801567397,0.0006510204081632654,2375.8865555555553,94448.5661075583,0.02515534807431474
155.461356287382,35.8297999,53526.225460365844,0.0006693877551020409,2341.8169869281046,90539.78528851426,0.025865060088950575
155.47151343058619,35.4520877,51547.54591394658,0.0006877551020408164,2317.12991503268,87192.84236947304,0.026574772103586414
155.481670465574,35.0628981,49655.549332369934,0.0007061224489795919,2291.69268627451,83992.52396874079,0.027284484118222253
155.49188134651405,34.6689479,47852.9140028169,0.0007244897959183674,2265.9443071895425,80943.3604178367,0.02799419613285809
155.50139476767944,34.3892824,46293.26476923076,0.000742857142857143,2247.665516339869,78305.20864233281,0.028703908147493934
155.51128351741963,33.9668095,44621.27789544235,0.0007612244897959185,2220.052908496732,75477.03738131034,0.02941362016212977
155.5213866257787,33.6390032,43149.506722513084,0.000779591836734694,2198.627660130719,72987.53163259076,0.03012333217676561
155.531972047071,33.2868684,41715.001319693096,0.0007979591836734694,2175.6123137254904,70561.06105579459,0.030833044191401447
155.5429862635439,32.9130323,40318.46456749999,0.000816326530612245,2151.1785816993465,68198.81457561436,0.03154275620603729
155.55271362882888,32.6839731,39156.83818826405,0.0008346938775510205,2136.207392156863,66233.91975897214,0.032252468220673125
155.56289677370094,32.314124,37880.19320574162,0.000853061224489796,2112.0342483660133,64074.47059899302,0.03296218023530897
155.57251693574284,32.0112058,36734.17059016393,0.0008714285714285715,2092.235673202614,62135.9695995714,0.0336718922499448
155.58240494763731,31.7561715,35689.27530963303,0.000889795918367347,2075.5667647058826,60368.52581786294,0.03438160426458064
155.59333810825112,31.3523222,34522.7817483146,0.0009081632653061226,2049.1713856209153,58395.39814682236,0.03509131627921648
155.60352036950883,31.1164866,33583.87320264317,0.0009265306122448981,2033.7572941176472,56807.231273490535,0.03580102829385232
155.61348853110454,30.8986208,32700.484215982717,0.0009448979591836736,2019.5176993464054,55312.975915662275,0.03651074030848816
155.62388546476078,30.5852951,31751.683472457626,0.000963265306122449,1999.0388954248367,53708.07635733356,0.037220452323123994
155.63227234082066,30.3610792,30929.16592099792,0.0009816326530612245,1984.3842614379084,52316.785231073605,0.037930164337759836
155.64443758554626,30.0884016,30088.4016,0.001,1966.5621960784315,50894.62963450981,0.03863987635239567
150.2078085234823,17.2784288,172784.288,0.0001,1129.309071895425,292265.187806536,0.0038639876352395673
150.20885920171906,33.470661,282769.37741379306,0.00011836734693877552,2187.6249019607844,478305.32597836375,0.004573699649875407
150.20942522928055,47.208219,345254.1389552239,0.00013673469387755102,3085.504509803922,583998.5043242611,0.005283411664511245
150.20991033091263,54.3744789,350572.2981710526,0.00015510204081632654,3553.8875098039216,592994.1880174406,0.005993123679147084
150.21058395719294,57.8536565,333509.31394117646,0.00017346938775510205,3781.2847385620917,564132.0944312187,0.006702835693782923
150.2107724820478,58.6096291,305518.27935106383,0.00019183673469387756,3830.6947124183007,516785.16794807394,0.007412547708418762
150.21117665751194,59.9873397,285376.66459223296,0.00021020408163265308,3920.7411568627454,482715.56076124124,0.0081222597230546
150.2117698095651,58.3951552,255478.804,0.00022857142857142857,3816.6768104575162,432143.2318640523,0.00883197173769044
150.21171555786802,57.1577688,231465.3447272727,0.0002469387755102041,3735.8018823529414,391524.387028877,0.00954168375232628
150.21166175826545,56.0203161,211153.49914615386,0.0002653061224489796,3661.4585686274513,357166.8338498341,0.010251395766962117
150.2113923081099,54.837905,193313.47805755393,0.00028367346938775514,3584.176797385621,326990.3798777448,0.010961107781597958
150.21171555786802,54.2510058,179614.8165,0.0003020408163265306,3545.8173725490196,303819.0490862745,0.011670819796233795
150.21079960792312,53.2751685,166272.8188853503,0.0003204081632653061,3482.037156862745,281251.0165197952,0.012380531810869634
150.21112285787933,52.2168393,154134.04371686745,0.00033877551020408165,3412.86531372549,260718.23865310653,0.013090243825505473
150.21096145896368,51.3655804,143823.62512,0.00035714285714285714,3357.227477124183,243278.1319023268,0.013799955840141312
150.21069200861302,50.2994967,133949.7466467391,0.0003755102040816327,3287.548803921569,226576.4341972293,0.014509667854777152
150.21023358116608,49.5667914,125843.14915025907,0.00039387755102040817,3239.659568627451,212864.0980397846,0.01521937986941299
150.21015265558833,48.6230702,117947.05147524753,0.00041224489795918366,3177.9784444444444,199507.82301826184,0.015929091884048827
150.20923670416303,47.7296182,110841.29345023696,0.0004306122448979592,3119.5828888888886,187488.410097525,0.01663880389868467
150.20904817900885,46.9366503,104540.72112272726,0.0004489795918367347,3067.754921568627,176830.9714154367,0.017348515913320504
150.20904817900885,46.3298001,99133.63340174672,0.00046734693877551023,3028.091509803922,167684.86486517682,0.018058227927956347
150.20834742571532,45.6754889,94037.77126470588,0.0004857142857142857,2985.326071895425,159065.197407228,0.018767939942592182
150.20837455165878,44.8186195,88911.43139676111,0.0005040816326530613,2929.321535947712,150393.97676785477,0.019477651957228025
150.20786232329925,44.1342691,84475.74944921874,0.0005224489795918368,2884.592751633987,142891.0062578942,0.020187363971863864
150.2067307181152,43.5867257,80594.32299245283,0.0005408163265306123,2848.8056013071896,136325.56072187444,0.020897075986499702
150.20740434661042,42.9684021,76841.30302554744,0.0005591836734693878,2808.392294117647,129977.31518308286,0.02160678800113554
150.2055448595638,42.0716014,72844.82221201413,0.0005775510204081633,2749.7778692810457,123217.25482659646,0.022316500015771377
150.2060028371332,41.6464904,69886.23389041095,0.0005959183673469389,2721.9928366013073,118212.79301201539,0.02302621203040722
150.2042785255898,41.1298419,66955.55658139534,0.0006142857142857143,2688.224960784314,113255.54276643868,0.023735924045043058
150.2053563336899,40.680978,64302.191032258066,0.0006326530612244898,2658.8874509803923,108767.3662689437,0.024445636059678897
150.20408954736794,40.0958516,61589.23913479623,0.0006510204081632654,2620.643895424837,104178.39926853114,0.02515534807431474
150.20462845167347,39.6395521,59217.62356402438,0.0006693877551020409,2590.8203986928106,100166.80378019289,0.025865060088950575
150.20290413767935,39.2256787,57034.3696231454,0.0006877551020408164,2563.7698496732028,96473.82260437928,0.026574772103586414
150.2028770115826,38.6931104,54796.60143352601,0.0007061224489795919,2528.9614640522877,92688.63039867014,0.027284484118222253
150.20241903253276,38.2583956,52807.362940845065,0.0007244897959183674,2500.548732026144,89323.82698752095,0.02799419613285809
150.20161067411505,37.8063648,50893.183384615375,0.000742857142857143,2471.0042352941177,86085.98601266967,0.028703908147493934
150.20166447427687,37.3964609,49126.71807238605,0.0007612244897959185,2444.2131307189543,83098.00416427132,0.02941362016212977
150.20093704158415,36.9403517,47384.2207670157,0.000779591836734694,2414.402071895425,80150.56427780172,0.03012333217676561
150.2000477555043,36.5720233,45831.94735805626,0.0007979591836734694,2390.328320261438,77524.88873375792,0.030833044191401447
150.19931986949223,36.2100379,44357.2964275,0.000816326530612245,2366.66914379085,75030.5118656013,0.03154275620603729
150.19826918089126,35.7702271,42854.30630562347,0.0008346938775510205,2337.9233398692813,72488.19916271474,0.032252468220673125
150.1979188004026,35.4735435,41583.81893540669,0.000853061224489796,2318.5322549019606,70339.16562407353,0.03296218023530897
150.19759554603274,35.013417,40179.33098360655,0.0008714285714285715,2288.45862745098,67963.46966377369,0.0336718922499448
150.19700238528563,34.715499,39015.125022935776,0.000889795918367347,2268.9868627450983,65994.21147670445,0.03438160426458064
150.19533185820808,34.3688314,37844.331204494374,0.0009081632653061226,2246.3288496732025,64013.809906687224,0.03509131627921648
150.1950352771858,33.9962712,36692.01076651982,0.0009265306122448981,2221.978509803922,62064.6561201002,0.03580102829385232
150.1950624035026,33.7380986,35705.54711447084,0.0009448979591836736,2205.104483660131,60396.04962892192,0.03651074030848816
150.1934185473308,33.3780431,34650.93457415254,0.000963265306122449,2181.5714444444443,58612.16907052731,0.037220452323123994
150.19293343742595,33.1489922,33769.24361330561,0.0009816326530612245,2166.6007973856213,57120.78592891172,0.037930164337759836
150.19234072592587,32.7700025,32770.002499999995,0.001,2141.8302287581696,55430.56632026143,0.03863987635239567
146.1773397205228,18.5148533,185148.53299999997,0.0001,1210.1211307189542,313179.34863006533,0.0038639876352395673
146.16597216325832,40.9897134,346292.4063103448,0.00011836734693877552,2679.0662352941176,585754.7369484786,0.004573699649875407
146.15473977815782,56.6550492,414342.8971343284,0.00013673469387755102,3702.944392156863,700862.3645644719,0.005283411664511245
146.14380513791755,64.5029957,415874.57753947366,0.00015510204081632654,4215.882071895425,703453.2069752666,0.005993123679147084
146.1313813497728,66.6421431,384172.35434117645,0.00017346938775510205,4355.69562745098,649828.7928333102,0.006702835693782923
146.1194991406097,67.6551492,352670.4585957446,0.00019183673469387756,4421.905176470588,596543.2332325407,0.007412547708418762
146.10975475478966,67.3045263,320186.58142718446,0.00021020408163265308,4398.988647058824,541596.6488454599,0.0081222597230546
146.0989548802213,66.1943739,289600.3858125,0.00022857142857142857,4326.429666666667,489859.99900833337,0.00883197173769044
146.08769438607032,64.6814877,261933.29729752065,0.0002469387755102041,4227.548215686275,443061.0283699239,0.00954168375232628
146.07432292831018,63.0043555,237477.95534615385,0.0002653061224489796,4117.931732026144,401694.7375397688,0.010251395766962117
146.06509212511435,61.9225053,218287.96832374096,0.00028367346938775514,4047.222568627451,369234.8117789815,0.010961107781597958
146.05426444927062,60.3905125,199941.56165540538,0.0003020408163265306,3947.092320261438,338201.8049439145,0.011670819796233795
146.0429497886161,58.7452013,183344.89577707005,0.0003204081632653061,3839.555640522876,310128.4903732401,0.012380531810869634
146.03209458848065,57.8855938,170867.11422891566,0.00033877551020408165,3783.37214379085,289022.28210747306,0.013090243825505473
146.02083368559266,56.6851869,158718.52332,0.00035714285714285714,3704.9141764705882,268472.9008837647,0.013799955840141312
146.00865203612005,55.501464,147802.8117391304,0.0003755102040816327,3627.5466666666666,250008.93907246372,0.014509667854777152
145.9969030458485,54.3404608,137962.82793782384,0.00039387755102040817,3551.6641045751635,233364.57431574384,0.01521937986941299
145.98580383098346,53.0679315,128729.14076732674,0.00041224489795918366,3468.492254901961,217745.76229139976,0.015929091884048827
145.9746776776254,52.3052408,121467.14688151659,0.0004306122448979592,3418.643189542484,205462.0759015457,0.01663880389868467
145.96333427779922,51.4405316,114572.09310909091,0.0004489795918367347,3362.126248366013,193799.06991263223,0.017348515913320504
145.953155295768,50.5748625,108216.95469432314,0.00046734693877551023,3305.546568627451,183049.33251562633,0.018058227927956347
145.94227217855274,49.6084611,102135.06697058823,0.0004857142857142857,3242.3830784313727,172761.79955547868,0.018767939942592182
145.93179498868173,48.8390959,96887.27526720645,0.0005040816326530613,3192.09777124183,163885.1427395623,0.019477651957228025
145.92183229813713,48.1233353,92111.07147265624,0.0005224489795918368,3145.316032679739,155806.1784125715,0.020187363971863864
145.91170642845157,47.3704922,87590.72142641508,0.0005408163265306123,3096.11060130719,148159.9915369688,0.020897075986499702
145.9009040989581,46.6267348,83383.57683211679,0.0005591836734693878,3047.499006535948,141043.59270687468,0.02160678800113554
145.8912385756282,45.7591964,79229.70401413427,0.0005775510204081633,2990.7971503267977,134017.3032605095,0.022316500015771377
145.87824293540052,45.1129261,75703.19790753424,0.0005959183673469389,2948.557261437909,128052.20665666577,0.02302621203040722
145.86795439307068,44.4455353,72353.197,0.0006142857142857143,2904.9369477124187,122385.66917385622,0.023735924045043058
145.85755761773646,43.9444985,69460.65891935484,0.0006326530612244898,2872.1894444444447,117492.93155770609,0.024445636059678897
145.846619247146,43.1280908,66246.91063322884,0.0006510204081632654,2818.8294640522877,112056.86582927857,0.02515534807431474
145.83581610813758,42.7767284,63904.258890243895,0.0006693877551020409,2795.86460130719,108094.26275029492,0.025865060088950575
145.82658277458583,42.2768129,61470.736857566764,0.0006877551020408164,2763.1903856209155,103977.95227933516,0.026574772103586414
145.8147504633145,41.6219469,58944.37566763005,0.0007061224489795919,2720.38868627451,99704.60407047489,0.027284484118222253
145.80489454766254,41.0119734,56608.07596056338,0.0007244897959183674,2680.5211372549024,95752.74548100526,0.02799419613285809
145.79409088899965,40.6587096,54732.8783076923,0.000742857142857143,2657.4320000000002,92580.8425230769,0.028703908147493934
145.7836119110548,40.228012,52846.45008042895,0.0007612244897959185,2629.2818300653594,89389.94301186282,0.02941362016212977
145.7738369596908,39.7103894,50937.41048691099,0.000779591836734694,2595.4502875816993,86160.79630073572,0.03012333217676561
145.76338454038736,39.2278313,49160.197792838866,0.0007979591836734694,2563.9105424836603,83154.6352208281,0.030833044191401447
145.75293244926274,38.7299576,47444.19805999999,0.000816326530612245,2531.369777777778,80252.01606488889,0.03154275620603729
145.7427237414209,38.4120602,46019.33862591686,0.0008346938775510205,2510.5921699346404,77841.86167573389,0.032252468220673125
145.73224414206027,37.8265541,44342.132796650716,0.000853061224489796,2472.323797385621,75004.8625344654,0.03296218023530897
145.72195386706542,37.434665,42957.81229508197,0.0008714285714285715,2446.7101307189546,72663.27988213865,0.0336718922499448
145.71114917378785,37.1112705,41707.620516055045,0.000889795918367347,2425.573235294118,70548.57640232057,0.03438160426458064
145.7014815348796,36.7720144,40490.532710112355,0.0009081632653061226,2403.3996339869286,68489.8684011574,0.03509131627921648
145.69121815411992,36.408374,39295.38162995595,0.0009265306122448981,2379.6322875816995,66468.26644335031,0.03580102829385232
145.68125224485615,36.005157,38104.80978401727,0.0009448979591836736,2353.2782352941176,64454.410275187394,0.03651074030848816
145.671259414287,35.630863,36989.66709745762,0.000963265306122449,2328.814575163399,62568.1427766146,0.037220452323123994
145.66123920710075,35.3919289,36054.14794386695,0.0009816326530612245,2313.197967320262,60985.70907106383,0.037930164337759836
145.65086721160122,34.9029689,34902.9689,0.001,2281.239797385621,59038.48595633987,0.03863987635239567
142.07507878834204,19.9778258,199778.258,0.0001,1305.7402483660132,337925.57627712423,0.0038639876352395673
142.07641170475736,46.0911334,389390.6097586206,0.00011836734693877552,3012.492379084967,658655.4889250393,0.004573699649875407
142.07804350901117,65.5438693,479350.6859253731,0.00013673469387755102,4283.913026143791,810823.2517482784,0.005283411664511245
142.08024662197573,73.6864864,475083.9254736842,0.00015510204081632654,4816.110222222223,803606.0125005848,0.005993123679147084
142.08040998429325,77.2290197,445202.5841529411,0.00017346938775510205,5047.648346405229,753061.6260051057,0.006702835693782923
142.08141616766076,77.0310222,401544.6901914893,0.00019183673469387756,5034.707333333333,679214.1556964538,0.007412547708418762
142.08236804789823,79.0093856,375869.89266019413,0.00021020408163265308,5164.012130718955,635785.151767701,0.0081222597230546
142.08375525387666,74.2974681,325051.4229375,0.00022857142857142857,4856.043666666667,549825.5441583334,0.00883197173769044
142.0835375904669,71.9590956,291404.6020165289,0.0002469387755102041,4703.2088627450985,492911.8366135796,0.00954168375232628
142.0852241380988,69.4690769,261844.98216153847,0.0002653061224489796,4540.46254248366,442911.6430287984,0.010251395766962117
142.08565900762036,68.1011029,240068.63612230212,0.00028367346938775514,4451.0524771241835,406076.88253890065,0.010961107781597958
142.08655658121253,66.2518699,219347.40710135136,0.0003020408163265306,4330.187575163399,371026.85593352764,0.011670819796233795
142.08680162273416,64.8217312,202309.86170700638,0.0003204081632653061,4236.71445751634,342207.79222074023,0.012380531810869634
142.08731817184008,63.0821372,186206.3086024096,0.00033877551020408165,4123.015503267974,314968.5795183243,0.013090243825505473
142.08875967062022,61.3258731,171712.44468000002,0.00035714285714285714,4008.2270000000003,290452.161328,0.013799955840141312
142.08949433661104,60.3164878,160625.42946739128,0.0003755102040816327,3942.254104575163,271698.4388637965,0.014509667854777152
142.08973892091467,59.0402391,149894.9075595855,0.00039387755102040817,3858.8391568627453,253547.72598967794,0.01521937986941299
142.09063648990767,57.7296653,140037.3069158416,0.00041224489795918366,3773.180738562092,236873.562286404,0.015929091884048827
142.0912077940982,56.5383659,131297.626971564,0.0004306122448979592,3695.3180326797387,222090.3650996128,0.01663880389868467
142.0931658311496,55.3469733,123272.80416818183,0.0004489795918367347,3617.449235294118,208516.35110278078,0.017348515913320504
142.09224134257084,54.2704312,116124.50344104803,0.00046734693877551023,3547.0870065359477,196424.97706237403,0.018058227927956347
142.09430843549163,53.3353677,109808.10997058824,0.0004857142857142857,3485.9717450980393,185740.7768652826,0.018767939942592182
142.09507001870523,52.4036407,103958.6394453441,0.0005040816326530613,3425.0745555555554,175846.3783559154,0.019477651957228025
142.09531460129637,51.2116966,98022.3880234375,0.0005224489795918368,3347.169712418301,165805.1896762459,0.020187363971863864
142.09607618354778,50.324753,93053.31686792453,0.0005408163265306123,3289.1995424836605,157399.98957790108,0.020897075986499702
142.0961035621651,49.6530411,88795.58444890511,0.0005591836734693878,3245.296803921569,150198.02127697153,0.02160678800113554
142.09719140513508,48.8551244,84590.14472084805,0.0005775510204081633,3193.145385620915,143084.50623369592,0.022316500015771377
142.09787130623664,47.8995589,80379.39678424656,0.0005959183673469389,3130.690124183007,135962.01233832035,0.02302621203040722
142.09841522669996,47.4247726,77203.1181860465,0.0006142857142857143,3099.658339869281,130589.3267094695,0.023735924045043058
142.0990134475189,46.6552946,73745.46565806451,0.0006326530612244898,3049.365660130719,124740.6961588699,0.024445636059678897
142.09950306651228,45.9194236,70534.53781818181,0.0006510204081632654,3001.2695163398694,119309.40122448007,0.02515534807431474
