Repository: cliagit/spin-lab-data

Ca12X_C5 
Dall'analisi dello spettro a raggi X non è evidente la presenza di inclusioni di rutenio metallico in maniera significativa; è presente una fase Ca113  Per il collegamento elettrico sono state create due piazzole conduttive depositando su entrambe le facce Ag con il metodo della polverizzazione catodica con Argon per la durata di 4 minuti e 30 secondi alla pressione di lavoro di 8 10-2 torr e voltaggio di 1,9kV. Per delineare le piazzole è stato usato un foglio di paraffina, PARAFILM. Durante la rimozione del film di paraffina si è staccato un piccolo pezzo dal campione. La resistenza iniziale misurata a temperatura ambiente è di circa 235 Ohm.

File: CA12X_C5/CA12X_C5_current_from_1e-4_to_10e-4A/CA12X_C5_current_from_1e-4_to_10e-4A-20220408145214.csv (part 3 of 3)
Temperature [K],Voltage [V],Resistance [𝛀],Current Source [A],Electric Field [V/cm],Restivity [𝛀 cm],Current Density [A/cm2]
142.10007436434216,45.3862501,67802.62972256096,0.0006693877551020409,2966.4215751633988,114688.3697529332,0.025865060088950575
142.09887746754004,44.6083612,64860.821922848656,0.0006877551020408164,2915.579163398693,109712.29224596884,0.026574772103586414
142.10127125934557,44.1012218,62455.4875202312,0.0007061224489795919,2882.4327973856207,105643.66124337148,0.027284484118222253
142.1018964001306,43.3410828,59822.90301971831,0.0007244897959183674,2832.750509803922,101190.6359575366,0.02799419613285809
142.10176042064396,42.9270813,57786.455596153835,0.000742857142857143,2805.691588235294,97745.97848552035,0.028703908147493934
142.10358290888144,42.379232,55672.44954423592,0.0007612244897959185,2769.884444444445,94170.1303401847,0.02941362016212977
142.10377318845948,41.8082928,53628.438408376955,0.000779591836734694,2732.568156862745,90712.6788241043,0.03012333217676561
142.104181125819,41.2407718,51682.80864961636,0.0007979591836734694,2695.4752810457517,87421.63972889357,0.030833044191401447
142.10543231494069,40.8460241,50036.37952249999,0.000816326530612245,2669.6747777777778,84636.69947988888,0.03154275620603729
142.10548661522637,40.3153932,48299.61532518337,0.0008346938775510205,2634.9930196078435,81698.95716442783,0.032252468220673125
142.10630248798148,39.8604409,46726.35416507177,0.000853061224489796,2605.257575163399,79037.7807707227,0.03296218023530897
142.1067651805484,39.3313519,45134.338245901636,0.0008714285714285715,2570.676594771242,76344.88064078003,0.0336718922499448
142.1071731163756,38.8725204,43687.00687155963,0.000889795918367347,2540.6876078431374,73896.71489123943,0.03438160426458064
142.1077987088323,38.5300738,42426.3733977528,0.0009081632653061226,2518.3054771241827,71764.34925057794,0.03509131627921648
142.10861457921925,38.0112649,41025.37401101321,0.0009265306122448981,2484.3963986928106,69394.55420947856,0.03580102829385232
142.10953904879327,37.6153809,39808.93442980561,0.0009448979591836736,2458.5216274509803,67336.94268257315,0.03651074030848816
142.10926709240607,37.310966,38733.84182203389,0.000963265306122449,2438.62522875817,65518.42002315277,0.037220452323123994
142.11000173948025,36.7284428,37415.66938045738,0.0009816326530612245,2400.5518169934644,63288.72703047301,0.037930164337759836
142.11024631748634,36.4592314,36459.2314,0.001,2382.956300653595,61670.90906091504,0.03863987635239567
139.15129648569436,21.0673533,210673.533,0.0001,1376.9511960784314,356354.969545098,0.0038639876352395673
139.14946702657252,50.4369767,426105.4928103448,0.00011836734693877552,3296.534424836602,720758.8335903088,0.004573699649875407
139.14802003762344,72.6888787,531605.2322835821,0.00013673469387755102,4750.907104575163,899211.9876796801,0.005283411664511245
139.14630004558165,82.1852949,529878.8750131578,0.00015510204081632654,5371.587901960785,896291.848715067,0.005993123679147084
139.14436155719397,84.0462753,484502.0576117647,0.00017346938775510205,5493.220607843138,819536.8137903577,0.006702835693782923
139.1422595375973,83.9139595,437423.8314361702,0.00019183673469387756,5484.57251633987,739903.8403639272,0.007412547708418762
139.1402935553941,83.753084,398437.00155339803,0.00021020408163265308,5474.057777777778,673957.4902092773,0.0081222597230546
139.13761803413894,80.0936861,350409.8766875,0.00022857142857142857,5234.881444444444,592719.4515472222,0.00883197173769044
139.13507900565781,77.5223238,313933.3773719008,0.0002469387755102041,5066.818549019607,531019.3337506399,0.00954168375232628
139.1328129739546,74.9792657,282614.1553307692,0.0002653061224489796,4900.605601307189,478042.76731766714,0.010251395766962117
139.13010994243317,72.6582213,256133.2981079136,0.00028367346938775514,4748.903352941176,433250.3107864578,0.010961107781597958
139.1280074252264,70.9668985,234957.9747635135,0.0003020408163265306,4638.359379084967,397432.1821490019,0.011670819796233795
139.12511336258558,68.9111011,215072.8633057325,0.0003204081632653061,4503.993535947712,363796.45113414095,0.012380531810869634
139.12200078999726,67.1586756,198239.4641204819,0.00033877551020408165,4389.455921568628,335322.7014011812,0.013090243825505473
139.12038975954476,65.2271534,182636.02952,0.00035714285714285714,4263.212640522876,308929.44078284974,0.013799955840141312
139.1176321731668,63.4833548,169058.93397826084,0.0003755102040816327,4149.238875816994,285963.73930440465,0.014509667854777152
139.11517507279356,62.3734582,158357.4845492228,0.00039387755102040817,4076.696614379085,267862.2026231298,0.01521937986941299
139.11247197833194,60.6856718,147207.81773267328,0.00041224489795918366,3966.383777777778,249002.50476611665,0.015929091884048827
139.10927735806962,59.0509586,137132.55788625593,0.0004306122448979592,3859.539777777778,231960.16981021588,0.01663880389868467
139.10676571928556,58.3366344,129931.5948,0.0004489795918367347,3812.851921568628,219779.71721725495,0.017348515913320504
139.10428109887752,57.2917479,122589.32956768558,0.00046734693877551023,3744.55868627451,207360.25158246423,0.018058227927956347
139.10165996209741,55.7168356,114711.13211764707,0.0004857142857142857,3641.6232418300656,194034.25484998082,0.018767939942592182
139.09953033904452,55.0246727,109158.25758299594,0.0005040816326530613,3596.3838366013074,184641.5494279696,0.019477651957228025
139.0968817007707,53.9751551,103311.82030859374,0.0005224489795918368,3527.78791503268,174752.28167231413,0.020187363971863864
139.094151055869,53.0996849,98184.3230226415,0.0005408163265306123,3470.567640522876,166079.10325659884,0.020897075986499702
139.09169387931814,52.2217823,93389.31871167883,0.0005591836734693878,3413.188385620915,157968.33779465672,0.02160678800113554
139.08882716326585,51.2597717,88753.66831448763,0.0005775510204081633,3350.3118758169935,150127.11999862353,0.022316500015771377
139.08647899498868,50.261868,84343.54561643835,0.0005959183673469389,3285.089411764706,142667.3830427075,0.02302621203040722
139.08404882097176,49.5276607,80626.42439534883,0.0006142857142857143,3237.1020065359476,136379.86034977957,0.023735924045043058
139.08150915481542,48.9923227,77439.47781612903,0.0006326530612244898,3202.112594771242,130989.1297961712,0.024445636059678897
139.07815086385307,48.1980935,74034.68907523509,0.0006510204081632654,3150.2021895424837,125229.91851418851,0.02515534807431474
139.0762942003503,47.4485063,70883.43928963413,0.0006693877551020409,3101.2095620915034,119899.56920364259,0.025865060088950575
139.07408250642706,46.5985075,67754.50645400592,0.0006877551020408164,3045.65408496732,114606.96908690676,0.026574772103586414
139.0712157237046,46.0633013,65234.15502023121,0.0007061224489795919,3010.6732875816992,110343.78640023422,0.027284484118222253
139.06812995759392,45.3016917,62529.095585915486,0.0007244897959183674,2960.8948823529413,105768.16952702568,0.02799419613285809
139.06518115183331,44.8347516,60354.47330769229,0.000742857142857143,2930.3759215686273,102089.78883680239,0.028703908147493934
139.06291491098594,44.0771115,57902.907868632705,0.0007612244897959185,2880.8569607843137,97942.95788498133,0.02941362016212977
139.06023865825895,43.5809971,55902.32612303664,0.000779591836734694,2848.431183006536,94558.96732445675,0.03012333217676561
139.05750833932697,42.9911218,53876.34189769821,0.0007979591836734694,2809.8772418300655,91132.00838643331,0.030833044191401447
139.05477801054923,42.5176758,52084.15285499999,0.000816326530612245,2778.9330588235293,88100.51476388234,0.03154275620603729
139.0519381833088,41.9058072,50205.001290953536,0.0008346938775510205,2738.9416470588235,84921.92375227959,0.032252468220673125
139.04948041166068,41.4457491,48584.72980622009,0.000853061224489796,2708.8724901960786,82181.2292408481,0.03296218023530897
139.04691360080497,40.8037446,46823.96921311475,0.0008714285714285715,2666.911411764706,79202.89694349084,0.0336718922499448
139.0440467152119,40.4946756,45510.071201834864,0.000889795918367347,2646.7108235294118,76980.43416362656,0.03438160426458064
139.04090632232106,40.0683395,44120.19405617977,0.0009081632653061226,2618.8457189542487,74629.4524296688,0.03509131627921648
139.0382029627338,39.5827571,42721.47792731277,0.0009265306122448981,2587.1083071895428,72263.51952672252,0.03580102829385232
139.03593664113166,39.1448561,41427.60148812094,0.0009448979591836736,2558.487326797386,70074.92330147518,0.03651074030848816
139.03306971396952,38.7322279,40209.30438771186,0.000963265306122449,2531.5181633986926,68014.16977477013,0.037220452323123994
139.0297927543646,38.25297,38968.722037422034,0.0009816326530612245,2500.1941176470586,65915.72067506419,0.037930164337759836
139.02719884730033,37.9478608,37947.8608,0.001,2480.252339869281,64188.930555816994,0.03863987635239567
137.6662197867467,23.2430091,232430.091,0.0001,1519.1509215686274,393156.2585019608,0.0038639876352395673
137.66460564148804,55.799975,471413.5818965517,0.00011836734693877552,3647.057189542484,797397.6143452784,0.004573699649875407
137.66356610623657,78.5114504,574188.2193432836,0.00013673469387755102,5131.467346405229,971241.2494512537,0.005283411664511245
137.6614599529147,87.4573815,563869.9596710526,0.00015510204081632654,5716.168725490196,953787.879495872,0.005993123679147084
137.65981825989712,89.1834421,514116.3132823529,0.00017346938775510205,5828.98314379085,869629.4240357708,0.006702835693782923
137.6574110183196,85.9755713,448170.5312446808,0.00019183673469387756,5619.318385620915,758081.9182099568,0.007412547708418762
137.65530484771085,88.3920895,420506.05684466014,0.00021020408163265308,5777.260751633987,711287.3693555428,0.0081222597230546
137.65341713736385,83.0231415,363226.24406249996,0.00022857142857142857,5426.349117647059,614398.3788455883,0.00883197173769044
137.65114664648658,80.199023,324772.9030578512,0.0002469387755102041,5241.766209150327,549354.4268717117,0.00954168375232628
137.6492864635734,77.9141284,293676.3301230769,0.0002653061224489796,5092.426692810457,496754.4721297536,0.010251395766962117
137.64728950411842,75.7392591,266994.51049640286,0.00028367346938775514,4950.27837254902,451622.0870357455,0.010961107781597958
137.64477252902907,73.5679229,243569.4744662162,0.0003020408163265306,4808.360973856209,411998.56203827943,0.011670819796233795
137.64307618218987,71.1132523,221945.81928025477,0.0003204081632653061,4647.924986928105,375422.0786256859,0.012380531810869634
137.6408331982127,69.1148854,204013.8183493976,0.00033877551020408165,4517.312771241831,345090.04044983076,0.013090243825505473
137.63848051331368,67.3424115,188558.7522,0.00035714285714285714,4401.464803921569,318947.7455513726,0.013799955840141312
137.63642844833504,65.5110785,174458.85035326084,0.0003755102040816327,4281.769836601307,295097.71549950266,0.014509667854777152
137.63424006240677,64.1121879,162771.87601554402,0.00039387755102040817,4190.339078431372,275329.1602145281,0.01521937986941299
137.63213382671344,62.7776464,152282.40958415842,0.00041224489795918366,4103.11414379085,257586.19346653728,0.015929091884048827
137.62983573277344,61.4594012,142725.62363981042,0.0004306122448979592,4016.954326797386,241420.858810346,0.01663880389868467
137.62764686862437,60.1223839,133908.94595909092,0.0004489795918367347,3929.567575163399,226507.41970073682,0.017348515913320504
137.62537629971098,58.7938095,125803.34783842794,0.00046734693877551023,3842.7326470588237,212796.7739907526,0.018058227927956347
137.62329711899235,57.0940148,117546.50105882352,0.0004857142857142857,3731.634954248366,198830.29067989235,0.018767939942592182
137.62110869473594,56.0269898,111146.6599271255,0.0005040816326530613,3661.894758169935,188004.93849111162,0.019477651957228025
137.61861917078485,55.3103227,105867.41454296873,0.0005224489795918368,3615.0537712418304,179075.0776713746,0.020187363971863864
137.6170049230526,54.4419011,100666.1567509434,0.0005408163265306123,3558.2941895424838,170277.1331185892,0.020897075986499702
137.61511711627696,53.3418303,95392.32425912409,0.0005591836734693878,3486.394137254902,161356.42822393015,0.02160678800113554
137.61295620737852,52.5177059,90931.71692932863,0.0005775510204081633,3432.5297973856214,153811.296348433,0.022316500015771377
137.61106839040758,51.2778544,86048.45430136986,0.0005959183673469389,3351.4937516339874,145551.24165486614,0.02302621203040722
137.60887993045398,50.621161,82406.54116279069,0.0006142857142857143,3308.5726143790853,139390.93367928258,0.023735924045043058
137.60685532391426,49.9907276,79017.60169032257,0.0006326530612244898,3267.367816993464,133658.53148663713,0.024445636059678897
137.60428359296475,49.1109803,75436.92898746081,0.0006510204081632654,3209.8679934640527,127601.81190820168,0.02515534807431474
137.60242329377664,48.3431118,72219.89262804878,0.0006693877551020409,3159.6805098039217,122160.18439306552,0.025865060088950575
137.6006176103566,47.8386004,69557.6088902077,0.0006877551020408164,3126.705908496732,117656.92275023369,0.026574772103586414
137.59864760203004,47.1141399,66722.33685260115,0.0007061224489795919,3079.3555490196077,112861.0508330273,0.027284484118222253
137.59651372649878,46.3831951,64021.87492676056,0.0007244897959183674,3031.5813790849675,108293.21066042897,0.02799419613285809
137.59416090251315,45.6427873,61442.21367307691,0.000742857142857143,2983.188712418301,103929.70521955755,0.028703908147493934
137.59265630304577,45.0516399,59183.119439678274,0.0007612244897959185,2944.5516274509805,100108.43994110287,0.02941362016212977
137.5907413539011,44.6443143,57266.26703403141,0.000779591836734694,2917.9290392156863,96866.07783272763,0.03012333217676561
137.5887442384958,44.0320696,55180.8544859335,0.0007979591836734694,2877.913045751634,93338.59569254634,0.030833044191401447
137.58688344173893,43.4568434,53234.633164999985,0.000816326530612245,2840.3165620915033,90046.55596798692,0.03154275620603729
137.58474953271698,42.9039824,51400.85911002444,0.0008346938775510205,2804.1818562091503,86944.7211612701,0.032252468220673125
137.58277994169134,42.3780415,49677.60845693779,0.000853061224489796,2769.8066339869283,84029.83705003596,0.03296218023530897
137.58105637317064,41.8588637,48034.76162295081,0.0008714285714285715,2735.8734444444444,81250.95626156648,0.0336718922499448
137.5787852041248,41.3273619,46445.88837385321,0.000889795918367347,2701.1347647058824,78563.37196832165,0.03438160426458064
137.57695238221118,40.7741245,44897.3505730337,0.0009081632653061226,2664.9754575163397,75944.01521765439,0.03509131627921648
137.57473628201066,40.4012005,43604.81992290749,0.0009265306122448981,2640.601339869281,73757.69539900952,0.03580102829385232
137.57293053189036,39.903882,42230.89023758099,0.0009448979591836736,2608.0968627450984,71433.68884631348,0.03651074030848816
137.57120694071938,39.5450996,41053.17543220339,0.000963265306122449,2584.647032679739,69441.58040427607,0.037220452323123994
137.56879941459226,39.012482,39742.44528066528,0.0009816326530612245,2549.8354248366013,67224.47606951748,0.037930164337759836
137.566883945478,38.6213246,38621.3246,0.001,2524.2695816993464,65328.09677437909,0.03863987635239567
133.50091219426488,26.2557181,262557.181,0.0001,1716.0600065359477,444116.32969150326,0.0038639876352395673
133.50316776858497,67.0503616,566459.9514482758,0.00011836734693877552,4382.376575163399,958168.8590510705,0.004573699649875407
133.50465348070395,93.0824908,680752.5446567164,0.00013673469387755102,6083.822928104575,1151495.1539683545,0.005283411664511245
133.50572657005506,100.474363,647795.2351315789,0.00015510204081632654,6566.95183006536,1095747.7572029585,0.005993123679147084
133.50701935216279,101.081589,582705.6307058823,0.00017346938775510205,6606.639803921568,985648.4786057669,0.006702835693782923
133.50820228501618,98.3937337,512903.50545744674,0.00019183673469387756,6430.962986928104,867577.9556365177,0.007412547708418762
133.5093852159522,97.1575419,462205.78185436886,0.00021020408163265308,6350.166137254902,781822.5904830764,0.0081222597230546
133.510458298346,91.6965894,401172.57862499997,0.00022857142857142857,5993.241137254901,678584.7277656862,0.00883197173769044
133.51180599528948,88.2793939,357495.0662066115,0.0002469387755102041,5769.895026143791,604704.0727730135,0.00954168375232628
133.51246645819117,85.08465,320703.68076923076,0.0002653061224489796,5561.088235294118,542471.3240723982,0.010251395766962117
133.51395168984268,82.3275376,290219.3771510791,0.00028367346938775514,5380.884810457516,490907.02488038735,0.010961107781597958
133.51430938191132,79.5660135,263428.0176689189,0.0003020408163265306,5200.393039215686,445589.3527628511,0.011670819796233795
133.51601522451335,77.1387767,240751.59607006368,0.0003204081632653061,5041.7501111111105,407232.1115224345,0.012380531810869634
133.5172253734224,74.8204117,220855.432126506,0.00033877551020408165,4890.222986928105,373577.68519176316,0.013090243825505473
133.51851859669776,72.7808893,203786.49004,0.00035714285714285714,4756.920869281046,344705.5138715817,0.013799955840141312
133.51970151091348,70.9322037,188895.5424619565,0.0003755102040816327,4636.09174509804,319517.4273800938,0.014509667854777152
133.5201690453441,68.578142,174110.3087046632,0.00039387755102040817,4482.231503267974,294508.1561618748,0.01521937986941299
133.52242502168482,67.2179853,163053.5286980198,0.00041224489795918366,4393.332372549019,275805.5766473694,0.015929091884048827
133.52352531530815,65.8462437,152913.07778672985,0.0004306122448979592,4303.67605882353,258652.97079219404,0.01663880389868467
133.52487344965516,64.4114635,143461.8959772727,0.0004489795918367347,4209.899575163398,242666.26587528223,0.017348515913320504
133.52641357817797,63.0530142,134916.92994759826,0.00046734693877551023,4121.112039215686,228212.42791136226,0.018058227927956347
133.5273214078826,61.7241302,127079.09158823529,0.0004857142857142857,4034.2568758169937,214954.698712649,0.018767939942592182
133.529577362117,60.2027671,119430.59060323884,0.0005040816326530613,3934.8213790849677,202017.23430142627,0.019477651957228025
133.53051241802712,59.2271982,113364.55905468747,0.0005224489795918368,3871.058705882353,191756.5221134191,0.020187363971863864
133.5327134407595,58.0825177,107397.86291698112,0.0005408163265306123,3796.2429869281045,181663.83609748178,0.020897075986499702
133.53389633197088,56.8279358,101626.60051824817,0.0005591836734693878,3714.2441699346405,171901.72688969036,0.02160678800113554
133.53549182441535,55.9295586,96839.16506713782,0.0005775510204081633,3655.526705882353,163803.7641789233,0.022316500015771377
133.53653717698973,54.8273732,92004.83858904107,0.0005959183673469389,3583.488444444444,155626.48514277014,0.02302621203040722
133.53752760678955,53.7248164,87459.00344186046,0.0006142857142857143,3511.425908496732,147937.1901356437,0.023735924045043058
133.53928785475745,53.0227307,83810.12271935483,0.0006326530612244898,3465.537954248366,141765.09646907862,0.024445636059678897
133.54074580207603,52.2335071,80233.28676802506,0.0006510204081632654,3413.9547124183005,135714.86676839794,0.02515534807431474
133.54184652960402,51.2096918,76502.2834817073,0.0006693877551020409,3347.038679738562,129403.86251677028,0.025865060088950575
133.54330447181232,50.6600819,73660.05973590504,0.0006877551020408164,3311.116464052288,124596.23176243284,0.026574772103586414
133.54578005931955,49.6800016,70356.07163005779,0.0007061224489795919,3247.058928104575,119007.52508404547,0.027284484118222253
133.5474581373524,49.1180533,67796.74962535211,0.0007244897959183674,3210.3302810457517,114678.4235492884,0.02799419613285809
133.54897098877413,48.3338212,65064.7593076923,0.000742857142857143,3159.073281045752,110057.2529988939,0.028703908147493934
133.55034630552788,47.6887654,62647.439801608576,0.0007612244897959185,3116.9127712418303,105968.34915461634,0.02941362016212977
133.55199714372648,46.8741858,60126.57340837696,0.000779591836734694,3063.672274509804,101704.29541233959,0.03012333217676561
133.55348229494615,46.0812103,57748.83132225064,0.0007979591836734694,3011.8438104575166,97682.33690325795,0.030833044191401447
133.55521527522527,45.6705409,55946.412602499986,0.000816326530612245,2985.0026732026145,94633.53974854246,0.03154275620603729
133.55736130369118,45.1400181,54079.72828606356,0.0008346938775510205,2950.327980392157,91476.03712701472,0.032252468220673125
133.55793865349827,44.3924386,52038.98304784688,0.000853061224489796,2901.466575163399,88024.10988746911,0.03296218023530897
133.55980915297516,43.8725993,50345.60575409835,0.0008714285714285715,2867.4901503267974,85159.75666118076,0.0336718922499448
133.56143227928155,43.3620003,48732.523272935774,0.000889795918367347,2834.1176666666665,82431.22237278287,0.03438160426458064
133.56330276980742,42.7974702,47125.30426516853,0.0009081632653061226,2797.220274509804,79712.60616879488,0.03509131627921648
133.56484327876123,42.3907296,45752.10903964757,0.0009265306122448981,2770.6359215686275,77389.84195726007,0.03580102829385232
133.56712634581905,41.9274082,44372.41904535637,0.0009448979591836736,2740.3534771241834,75056.09182312568,0.03651074030848816
133.56786936792244,41.441422,43021.81521186441,0.000963265306122449,2708.589673202615,72771.54102503601,0.037220452323123994
133.56987736983615,40.9958612,41762.93552598752,0.0009816326530612245,2679.468052287582,70642.14192238936,0.037930164337759836
133.57130756594714,40.5073866,40507.3866,0.001,2647.541607843137,68518.3768109804,0.03863987635239567
