Repository: cliagit/spin-lab-data

# spin-lab-data

# Dati riguardanti le sperimentazioni sull'analisi della caratteristica elettrica dei cristalli

Ca12X_C5 
Dall'analisi dello spettro a raggi X non è evidente la presenza di inclusioni di rutenio metallico in maniera significativa; è presente una fase Ca113  Per il collegamento elettrico sono state create due piazzole conduttive depositando su entrambe le facce Ag con il metodo della polverizzazione catodica con Argon per la durata di 4 minuti e 30 secondi alla pressione di lavoro di 8 10-2 torr e voltaggio di 1,9kV. Per delineare le piazzole è stato usato un foglio di paraffina, PARAFILM. Durante la rimozione del film di paraffina si è staccato un piccolo pezzo dal campione. La resistenza iniziale misurata a temperatura ambiente è di circa 235 Ohm. 
Il giorno 12/04/2022 il campione è stato smontato dal discendente per rifare i contatti, al montaggio la resistenza misurata a temperatura ambiente è di circa 220 Ohm

File: CA12X_C5/CA12X_C5_current_from_1e-4_to_15e-4A_flipped/CA12X_C5_current_from_1e-4_to_15e-4A_flipped-20220408104053.csv
Temperature [K],Voltage [V],Resistance [𝛀],Current Source [A],Electric Field [V/cm],Restivity [𝛀 cm],Current Density [A/cm2]
292.85024198472763,0.028752564,287.52564,0.0001,1.879252549019608,486.35055968627455,0.0038639876352395673
292.8503161283928,0.0369633839,287.4929858888889,0.00012857142857142858,2.4159074444444446,486.2953251506173,0.004967984102450872
292.8500183041116,0.0451742707,287.4726317272727,0.00015714285714285716,2.952566712418301,486.26089601972666,0.006071980569662178
292.85004329635973,0.0533850804,287.4581252307692,0.00018571428571428572,3.4892209411764705,486.23635823348417,0.007175977036873482
292.8499437439036,0.0598488322,279.2945502666667,0.00021428571428571427,3.9116883790849677,472.4276445033552,0.008279973504084786
292.84962134388223,0.0698336648,287.55038447058826,0.00024285714285714286,4.564291816993464,486.3924150391388,0.009383969971296091
292.84977004777124,0.0780267589,287.4670064736842,0.00027142857142857144,5.099788163398694,486.25138088489865,0.010487966438507397
292.84895071843385,0.0862195167,287.398389,0.0003,5.635262529411765,486.13531420392167,0.0115919629057187
292.8491989748238,0.0944305277,287.3972582173913,0.00032857142857142856,6.17192991503268,486.1334014814437,0.012695959372930006
292.84917439910794,0.102593332,287.2613296,0.00035714285714285714,6.705446535947712,485.903477780915,0.013799955840141312
292.8485287658441,0.110793536,287.24250074074075,0.0003857142857142857,7.241407581699346,485.87162870394576,0.014903952307352617
292.84860332607775,0.118985545,287.2064879310345,0.00041428571428571426,7.776833006535948,485.8107129186387,0.01600794877456392
292.8483796453725,0.127130108,287.0679858064516,0.00044285714285714284,8.309157385620916,485.57643612228554,0.017111945241775225
292.84823094143326,0.135303843,287.00815181818183,0.0004714285714285714,8.84338843137255,485.4752267355912,0.018215941708986532
292.84788313247856,0.143463266,286.926532,0.0005,9.376684052287583,485.3371665464053,0.019319938176197836
292.8477590042457,0.151637611,286.88196675675675,0.0005285714285714286,9.910954967320261,485.2617842918212,0.020423934643409143
292.84753574003224,0.159756046,286.74162102564105,0.0005571428571428572,10.44157163398693,485.02438902899286,0.021527931110620447
292.8473866195247,0.167909208,286.6742575609756,0.0005857142857142858,10.974458039215687,484.91044350836916,0.022631927577831754
292.8471633552909,0.17605348,286.598688372093,0.0006142857142857143,11.506763398692812,484.78261797841617,0.023735924045043058
292.84743618751526,0.184164564,286.47821066666666,0.0006428571428571429,12.036899607843138,484.5788295459695,0.024839920512254362
292.8471383630252,0.19225142,286.33190212765953,0.0006714285714285715,12.5654522875817,484.33134817410644,0.02594391697946567
292.84684053851356,0.200365466,286.23638,0.0007,13.095782091503269,484.16977218300656,0.02704791344667697
292.84684053851356,0.208455547,286.11545666666666,0.0007285714285714286,13.624545555555555,483.96522996949886,0.028151909913888277
292.8461949048828,0.216509318,285.95570301886795,0.0007571428571428572,14.150935816993465,483.69500615217663,0.02925590638109958
292.84631903316284,0.224593459,285.8462205454545,0.0007857142857142857,14.679311045751634,483.50981619061196,0.030359902848310888
292.8457975277459,0.232640436,285.69878105263155,0.0008142857142857143,15.205257254901962,483.2604218066735,0.031463899315522195
292.8459216560381,0.240699525,285.5757076271186,0.0008428571428571429,15.731995098039215,483.0522427052177,0.032567895782733496
292.8460212085918,0.248700141,285.3936044262295,0.0008714285714285715,16.25491117647059,482.7442145458052,0.0336718922499448
292.84569839172474,0.256722106,285.2467844444445,0.0009,16.779222614379087,482.495868066812,0.0347758887171561
292.8456488237132,0.264740379,285.1050235384616,0.0009285714285714286,17.30329274509804,482.25607903107095,0.03587988518436741
292.8450281821738,0.272704634,284.9152892537313,0.0009571428571428571,17.823832287581702,481.9351428684031,0.03698388165157872
292.84512731821115,0.280689821,284.75778942028984,0.0009857142857142857,18.345739934640523,481.6687313854315,0.03808787811879002
292.84463080492407,0.28864839,284.5829197183098,0.0010142857142857143,18.865907843137254,481.37293871306264,0.039191874586001325
292.84468037294783,0.296613611,284.4240105479452,0.001042857142857143,19.386510522875817,481.10414333207984,0.04029587105321263
292.84463080492407,0.304514907,284.2139132,0.0010714285714285715,19.902935098039215,480.7487629814379,0.04139986752042393
292.8444075405406,0.312441884,284.0380763636363,0.0011,20.42103816993464,480.4513343980986,0.04250386398763524
292.8444075405406,0.320357674,283.86123012658226,0.0011285714285714287,20.938410065359477,480.15219841019274,0.04360786045484655
292.84378648227545,0.328189254,283.6203429629629,0.0011571428571428572,21.450278039215686,479.7447369857177,0.044711856922057855
292.84396059519895,0.33607759,283.43893132530116,0.0011857142857142858,21.965855555555557,479.4378786077644,0.045815853389269155
292.8436623539188,0.3439193,283.2276588235294,0.0012142857142857144,22.47838562091503,479.08051048058434,0.04691984985648046
292.8436623539188,0.351747575,283.015290229885,0.001242857142857143,22.990037581699347,478.72128831041994,0.04802384632369177
292.84358821013353,0.359540831,282.784923258427,0.0012714285714285714,23.49940071895425,478.3316218253654,0.04912784279090306
292.8431162724126,0.367312157,282.5478130769231,0.0013,24.007330522875815,477.93054917848167,0.05023183925811437
292.8432404007857,0.375116701,282.3459039784946,0.0013285714285714285,24.5174314379085,477.58901927865634,0.05133583572532568
292.84284302336306,0.382839205,282.09204578947373,0.0013571428571428571,25.02217026143791,477.15961732232546,0.052439832192536985
292.84299214403563,0.390595579,281.8730982474227,0.0013857142857142857,25.52912281045752,476.7892668394314,0.053543828659748285
292.84259476658895,0.398307426,281.6315133333334,0.0014142857142857143,26.03316509803922,476.3806251677561,0.05464782512695959
292.84239649438945,0.406004756,281.38943485148513,0.0014428571428571429,26.536258562091504,475.97114862460364,0.0557518215941709
292.84254519854005,0.41365062,281.1217805825243,0.0014714285714285714,27.03598823529412,475.5184105539692,0.0568558180613822
292.84224737369533,0.421331829,280.887886,0.0015,27.538028039215686,475.122777103268,0.05795981452859351
292.84194954882895,0.421038636,280.692424,0.0015,27.518865098039218,474.7921524915033,0.05795981452859351
292.841701292001,0.412954736,280.6488497087378,0.0014714285714285714,26.990505620915034,474.71844643543375,0.0568558180613822
292.84162673164195,0.405122974,280.7782988118812,0.0014428571428571429,26.478625751633988,474.93741001643696,0.0557518215941709
292.84150260321996,0.397321818,280.9346187878788,0.0014142857142857143,25.968746274509805,475.2018257666865,0.05464782512695959
292.8411797859977,0.38956155,281.1268917525773,0.0013857142857142857,25.461539215686273,475.52705611481707,0.053543828659748285
292.84105565756226,0.381817233,281.33901378947365,0.0013571428571428571,24.955374705882353,475.8858612334365,0.052439832192536985
292.84095652142656,0.374090835,281.5737467741936,0.0013285714285714285,24.45038137254902,476.28291284419146,0.05133583572532568
292.8410060894947,0.366328209,281.79093,0.0013,23.943020196078432,476.6502789803922,0.05023183925811437
292.8405341514771,0.358551668,282.00692988764047,0.0012714285714285714,23.43474954248366,477.01564349621805,0.04912784279090306
292.8404350153288,0.350805121,282.25699390804596,0.001242857142857143,22.92843928104575,477.43862760393654,0.04802384632369177
292.8404595910968,0.342998978,282.4697465882353,0.0012142857142857144,22.418233856209152,477.798499457747,0.04691984985648046
292.84023632648655,0.335192597,282.6925516867469,0.0011857142857142858,21.908012875816993,478.1753750100008,0.045815853389269155
292.8399880695549,0.327363198,282.9064674074074,0.0011571428571428572,21.396287450980395,478.5372141505689,0.044711856922057855
292.8399880695549,0.31956119,283.15548481012655,0.0011285714285714287,20.8863522875817,478.9584279010507,0.04360786045484655
292.83959069181765,0.31171066,283.37332727272724,0.0011,20.373245751633988,479.3269091384433,0.04250386398763524
292.8395411237323,0.303813564,283.5593264,0.0010714285714285715,19.85709568627451,479.64152727006535,0.04139986752042393
292.8393178590722,0.295959502,283.796782739726,0.001042857142857143,19.343758300653594,480.043185444713,0.04029587105321263
292.83936742715997,0.288048431,283.9914108450704,0.0010142857142857143,18.82669483660131,480.3723995209427,0.039191874586001325
292.83892048127,0.280130057,284.1899128985507,0.0009857142857142857,18.30915405228758,480.70816639310414,0.03808787811879002
292.8390941778612,0.272184125,284.371473880597,0.0009571428571428571,17.78981209150327,481.0152773875719,0.03698388165157872
292.83854809574757,0.264259555,284.58721307692304,0.0009285714285714286,17.27186633986928,481.3802009431875,0.03587988518436741
292.8384985276498,0.256287162,284.7635133333334,0.0009,16.750794901960784,481.6784134030501,0.0347758887171561
292.83832441449476,0.248290866,284.9239445901639,0.0008714285714285715,16.22816117647059,481.94978339826423,0.0336718922499448
292.83854809574757,0.240320852,285.12643457627115,0.0008428571428571429,15.70724522875817,482.2922958714966,0.032567895782733496
292.8381757101914,0.232305288,285.2871957894737,0.0008142857142857143,15.183352156862746,482.56422398899207,0.031463899315522195
292.83800201356144,0.224290917,285.4611670909091,0.0007857142857142857,14.659537058823531,482.8584970139038,0.030359902848310888
292.8378778850299,0.2162393,285.5990754716981,0.0007571428571428572,14.133287581699348,483.0917694906894,0.02925590638109958
292.8375300751986,0.208215836,285.7864415686274,0.0007285714285714286,13.60887816993464,483.40869985595276,0.028151909913888277
292.83738095432767,0.200142219,285.9174557142857,0.0007,13.081190784313726,483.63031071148464,0.02704791344667697
292.8372818181034,0.1920548,286.0390638297872,0.0006714285714285715,12.552601307189542,483.8360112362675,0.02594391697946567
292.83703356099306,0.183999865,286.2220122222222,0.0006428571428571429,12.026134967320262,484.14546903994193,0.024839920512254362
292.83718268187647,0.175914824,286.37296930232554,0.0006142857142857143,11.49770091503268,484.4008134342605,0.023735924045043058
292.8368102961966,0.167796146,286.48122487804875,0.0005857142857142858,10.967068366013073,484.5839280943727,0.022631927577831754
292.83656203905787,0.159663382,286.575301025641,0.0005571428571428572,10.435515163398692,484.74305820546334,0.021527931110620447
292.83648747860553,0.151571778,286.7574178378378,0.0005285714285714286,9.906652156862744,485.0511093884472,0.020423934643409143
292.8362392214473,0.14342164,286.84328,0.0005,9.37396339869281,485.1963455163399,0.019319938176197836
292.8360405324021,0.135285274,286.9687630303031,0.0004714285714285714,8.842174771241831,485.40860047217274,0.018215941708986532
292.8359164038113,0.12713834,287.08657419354836,0.00044285714285714284,8.309695424836601,485.6078784398061,0.017111945241775225
292.83571771475056,0.118978244,287.1888648275862,0.00041428571428571426,7.776355816993465,485.78090338156414,0.01600794877456392
292.8357672828818,0.11079502,287.2463481481481,0.0003857142857142857,7.241504575163399,485.8781366061486,0.014903952307352617
292.83534532893765,0.102603649,287.29021720000003,0.00035714285714285714,6.706120849673203,485.952341250719,0.013799955840141312
292.8349233749502,0.094464443,287.5004786956522,0.00032857142857142856,6.174146601307189,486.3079992577437,0.012695959372930006
292.8349479507512,0.0862529101,287.50970033333334,0.0003,5.637445104575163,486.32359768801746,0.0115919629057187
292.83479924632564,0.0780631177,287.60095994736844,0.00027142857142857144,5.102164555555556,486.4779636233919,0.010487966438507397
292.83457556486866,0.0698701586,287.7006530588235,0.00024285714285714286,4.566677032679738,486.6465948472126,0.009383969971296091
292.83437687574303,0.0616716001,287.8008004666667,0.00021428571428571427,4.030823535947713,486.8159945148585,0.008279973504084786
292.8342527471019,0.0527635168,284.1112443076923,0.00018571428571428572,3.448595869281046,480.57509821458024,0.007175977036873482
292.83395492165596,0.0452125129,287.71599118181814,0.00015714285714285716,2.9550662026143795,486.67253933238266,0.006071980569662178
292.83397991400193,0.036997855,287.76109444444444,0.00012857142857142858,2.4181604575163402,486.7488316485113,0.004967984102450872
292.8335329675256,0.0287804226,287.80422599999997,0.0001,1.8810733725490199,486.8217888156863,0.0038639876352395673

File: CA12X_C5/CA12X_C5_current_from_1e-4_to_15e-4A_flipped/CA12X_C5_current_from_1e-4_to_15e-4A_flipped-20220408105103.csv
Temperature [K],Voltage [V],Resistance [𝛀],Current Source [A],Electric Field [V/cm],Restivity [𝛀 cm],Current Density [A/cm2]
292.72913110286714,0.0290674339,290.674339,0.0001,1.8998322810457515,491.67659433464047,0.0038639876352395673
292.7288828392196,0.037373773,290.6849011111111,0.00012857142857142858,2.4427302614379087,491.6944601801017,0.004967984102450872
292.72860999911995,0.0456780382,290.6784249090909,0.00015714285714285716,2.9854926928104577,491.6835056632204,0.006071980569662178
292.7281876176169,0.0539867833,290.6980639230769,0.00018571428571428572,3.5285479281045755,491.7167251195576,0.007175977036873482
292.7282621800353,0.0622568991,290.5321958,0.00021428571428571427,4.069078372549019,491.4361586473203,0.008279973504084786
292.7284358813064,0.0706224061,290.79814276470586,0.00024285714285714286,4.615843535947712,491.886008807228,0.009383969971296091
292.7278897844797,0.078911805,290.72770263157895,0.00027142857142857144,5.157634313725491,491.7668590918473,0.010487966438507397
292.72796434690355,0.0871992484,290.66416133333337,0.0003,5.699297281045752,491.6593787782136,0.0115919629057187
292.72803890932596,0.0955014818,290.6566837391304,0.00032857142857142856,6.24192691503268,491.6467304031828,0.012695959372930006
292.7275919513209,0.103758265,290.523142,0.00035714285714285714,6.7815859477124185,491.4208441150327,0.013799955840141312
292.72776565262035,0.112054644,290.51203999999996,0.0003857142857142857,7.32383294117647,491.4020650457516,0.014903952307352617
292.7274923958966,0.12033094,290.4539931034483,0.00041428571428571426,7.864767320261438,491.30387853053867,0.01600794877456392
292.72699586838854,0.128596196,290.3785070967742,0.00044285714285714284,8.404980130718954,491.1761937035632,0.017111945241775225
292.72694629894437,0.136864533,290.3187063636364,0.0004714285714285714,8.945394313725492,491.07504056803333,0.018215941708986532
292.7268967294997,0.145111669,290.223338,0.0005,9.484422810457517,490.91372466928107,0.019319938176197836
292.72652433382024,0.153381668,290.18153405405405,0.0005285714285714286,10.024945620915034,490.84301315809927,0.020423934643409143
292.72694629894437,0.161594149,290.04078025641024,0.0005571428571428572,10.56170908496732,490.60492764940506,0.021527931110620447
292.726151938107,0.169836137,289.96413634146336,0.0005857142857142858,11.100401111111111,490.4752842168021,0.022631927577831754
292.7264002019196,0.17807526,289.8899581395349,0.0006142857142857143,11.638905882352942,490.3498115458276,0.023735924045043058
292.72585368827214,0.186281285,289.7708877777777,0.0006428571428571429,12.175247385620915,490.14840363979664,0.024839920512254362
292.7263752089191,0.194458048,289.6183693617021,0.0006714285714285715,12.709676339869281,489.8904182405784,0.02594391697946567
292.72602780619513,0.202670451,289.5292157142857,0.0007,13.246434705882354,489.73961455462194,0.02704791344667697
292.72590367427955,0.210862878,289.4196364705882,0.0007285714285714286,13.781887450980394,489.5542609058055,0.028151909913888277
292.7259532437362,0.219009785,289.2582066037736,0.0007571428571428572,14.31436503267974,489.28120175853996,0.02925590638109958
292.72545671604206,0.227185847,289.14562345454544,0.0007857142857142857,14.848748169934641,489.0907669937017,0.030359902848310888
292.72580411881427,0.23532216,288.99212631578945,0.0008142857142857143,15.380533333333334,488.8311260818713,0.031463899315522195
292.7253075911021,0.243468288,288.8606806779661,0.0008428571428571429,15.912960000000002,488.60878535593224,0.032567895782733496
292.72523302863004,0.251564283,288.68032475409836,0.0008714285714285715,16.44211,488.3037127213114,0.0336718922499448
292.724984764747,0.259695516,288.5505733333334,0.0009,16.973563137254903,488.08423776906324,0.0347758887171561
292.724984764747,0.267792283,288.3916893846154,0.0009285714285714286,17.502763594771245,487.8154850505783,0.03587988518436741
292.72503433421485,0.275848458,288.1998814925373,0.0009571428571428571,18.029310980392157,487.4910413743049,0.03698388165157872
292.72438909798643,0.283929318,288.0442356521739,0.0009857142857142857,18.55747176470588,487.2277659266837,0.03808787811879002
292.7246869313775,0.291968559,287.85632577464787,0.0010142857142857143,19.08291235294118,486.9099157547639,0.039191874586001325
292.72456279942134,0.300017754,287.688257260274,0.001042857142857143,19.609003529411765,486.62562731345685,0.04029587105321263
292.7246619383665,0.308009035,287.47509933333333,0.0010714285714285715,20.131309477124184,486.2650699834423,0.04139986752042393
292.72453780640956,0.31602076,287.2916,0.0011,20.65495163398693,485.95468026143794,0.04250386398763524
292.7243145354977,0.324022375,287.10843354430375,0.0011285714285714287,21.177933006535948,485.64485360304457,0.04360786045484655
292.72419040353026,0.331974179,286.8912658024691,0.0011571428571428572,21.697658758169933,485.27751365803266,0.044711856922057855
292.7238180076055,0.339941971,286.6980478313253,0.0011857142857142858,22.218429477124186,484.95068482841174,0.045815853389269155
292.72409084802354,0.347886482,286.4947498823529,0.0012142857142857144,22.737678562091503,484.6068056833525,0.04691984985648046
292.724115841038,0.355820435,286.29230402298845,0.001242857142857143,23.256237581699345,484.26436785064976,0.04802384632369177
292.72366888260603,0.363684329,286.0438542696629,0.0012714285714285714,23.770217581699345,483.84411428097235,0.04912784279090306
292.7238425840714,0.371591519,285.83963,0.0013,24.287027385620913,483.4986682614379,0.05023183925811437
292.72354475061906,0.379446708,285.6050490322581,0.0013285714285714285,24.80043843137255,483.101873787898,0.05133583572532568
292.72334605612207,0.38727356,285.3594652631579,0.0013571428571428571,25.311997385620916,482.6864680399037,0.052439832192536985
292.7233710491411,0.395124232,285.1411983505155,0.0013857142857142857,25.825113202614382,482.31726884387854,0.053543828659748285
292.7235697436369,0.402912128,284.8873632323232,0.0014142857142857143,26.334126013071895,481.88790591192975,0.05464782512695959
292.72292409062806,0.41070469,284.64681485148515,0.0014428571428571429,26.843443790849673,481.4810175396363,0.0557518215941709
292.7227999586186,0.418417219,284.3612167961165,0.0014714285714285714,27.347530653594774,480.99792749565336,0.0568558180613822
292.7228990976063,0.426184967,284.12331133333333,0.0015,27.85522660130719,480.5955096278867,0.05795981452859351
292.7227999586186,0.425905189,283.9367926666667,0.0015,27.83694045751634,480.28001269368195,0.05795981452859351
292.72250212509067,0.417741246,283.9018176699029,0.0014714285714285714,27.303349411764707,480.2208523723587,0.0568558180613822
292.72252670156433,0.409809669,284.02650326732675,0.0014428571428571429,26.78494568627451,480.43175846787034,0.0557518215941709
292.7221047359862,0.401925492,284.1897418181818,0.0014142857142857143,26.269640000000003,480.7078770101011,0.05464782512695959
292.72212972901286,0.394081074,284.38840391752575,0.0013857142857142857,25.75693294117647,481.04391460036385,0.053543828659748285
292.72215430548874,0.386239402,284.5974541052632,0.0013571428571428571,25.244405359477128,481.39752367609225,0.052439832192536985
292.7220055969794,0.378434743,284.84335494623656,0.0013285714285714285,24.734296928104577,481.81346575219624,0.05133583572532568
292.7221047359862,0.370570555,285.0542730769231,0.0013,24.220297712418304,482.17023445952753,0.05023183925811437
292.72173233987235,0.362701512,285.2708521348315,0.0012714285714285714,23.70598117647059,482.53657864375424,0.04912784279090306
292.72160820782693,0.354862951,285.5219145977011,0.001242857142857143,23.193656928104573,482.9612516201637,0.04802384632369177
292.72150906880796,0.34696791,285.73827882352936,0.0012142857142857144,22.677641176470587,483.32723241522484,0.04691984985648046
292.72165777733534,0.339094177,285.9830408433735,0.0011857142857142858,22.163018104575166,483.7412481716671,0.045815853389269155
292.72150906880796,0.331164265,286.19134012345677,0.0011571428571428572,21.64472320261438,484.0935870846445,0.044711856922057855
292.7213599437246,0.323283465,286.45370316455694,0.0011285714285714287,21.129638235294117,484.537375026061,0.04360786045484655
292.7212853811809,0.315325364,286.6594218181818,0.0011,20.60950091503268,484.8853488009507,0.04250386398763524
292.72076385988777,0.307360336,286.86964693333334,0.0010714285714285715,20.088910849673205,485.2409452702397,0.04139986752042393
292.72098754754313,0.299405459,287.1011250684931,0.001042857142857143,19.568984248366014,485.63249129232696,0.04029587105321263
292.72101254057657,0.291393806,287.2896678873239,0.0010142857142857143,19.04534679738562,485.95141208653223,0.039191874586001325
292.7208138459571,0.283389275,287.496365942029,0.0009857142857142857,18.52217483660131,486.30104252154973,0.03808787811879002
292.72061515132793,0.275339695,287.6683380597015,0.0009571428571428571,17.996058496732026,486.5919339205931,0.03698388165157872
292.72034189412847,0.267327566,287.89122492307695,0.0009285714285714286,17.472389934640525,486.96894777838116,0.03587988518436741
292.7204660262122,0.259259475,288.0660833333334,0.0009,16.945063725490197,487.26472135076256,0.0347758887171561
292.7200936299497,0.251183911,288.2438322950819,0.0008714285714285715,16.41724908496732,487.5653843004393,0.0336718922499448
292.7201186229885,0.24311986,288.4472915254237,0.0008428571428571429,15.890186928104576,487.90953625346185,0.032567895782733496
292.7200190673831,0.234994426,288.5896459649123,0.0008142857142857143,15.359112810457518,488.1503292530673,0.031463899315522195
292.7199944908943,0.226878644,288.7546378181818,0.0007857142857142857,14.82866954248366,488.4294135120617,0.030359902848310888
292.7197212336534,0.218747022,288.9111611320755,0.0007571428571428572,14.297190980392159,488.6941732090271,0.02925590638109958
292.71962209458894,0.21063348,289.10477647058826,0.0007285714285714286,13.76689411764706,489.02167418685127,0.028151909913888277
292.71942339990227,0.202473597,289.2479957142857,0.0007,13.23356843137255,489.2639300056023,0.02704791344667697
292.71954753201373,0.194285806,289.3618387234042,0.0006714285714285715,12.698418692810458,489.4564958275622,0.02594391697946567
292.71927427474316,0.186134782,289.5429942222222,0.0006428571428571429,12.165672026143792,489.76292094582425,0.024839920512254362
292.71912556612943,0.177954312,289.6930660465116,0.0006142857142857143,11.631000784313727,490.01676792704063,0.023735924045043058
292.71917513566797,0.169734328,289.79031609756095,0.0005857142857142858,11.093746928104576,490.18126670620114,0.022631927577831754
292.71887730187717,0.161513347,289.895751025641,0.0005571428571428572,10.556427908496733,490.3596102316072,0.021527931110620447
292.71890187837266,0.15331813,290.061327027027,0.0005285714285714286,10.020792810457516,490.6396825790496,0.020423934643409143
292.71890187837266,0.145072139,290.144278,0.0005,9.481839150326797,490.77999442091505,0.019319938176197836
292.7186786071544,0.136846777,290.2810421212121,0.0004714285714285714,8.944233790849674,491.01133137888695,0.018215941708986532
292.7187281766983,0.128602231,290.3921345161291,0.00044285714285714284,8.4053745751634,491.199244527936,0.017111945241775225
292.71828121768004,0.120353331,290.5080403448276,0.00041428571428571426,7.866230784313726,491.3952996159568,0.01600794877456392
292.718405349826,0.11207581,290.5669148148148,0.0003857142857142857,7.325216339869281,491.4948859743404,0.014903952307352617
292.71818207858075,0.103787639,290.6053892,0.00035714285714285714,6.783505816993465,491.55996552261445,0.013799955840141312
292.7180825229284,0.0955531294,290.81387208695656,0.00032857142857142856,6.245302575163399,491.91261500721805,0.012695959372930006
292.71790882121934,0.0872473172,290.82439066666666,0.0003,5.702439032679738,491.93040721917214,0.0115919629057187
292.7177596960053,0.0789640358,290.9201318947368,0.00027142857142857144,5.161048091503268,492.0923538193327,0.010487966438507397
292.71768513339623,0.070674606,291.01308352941174,0.00024285714285714286,4.6192552941176475,492.2495818131489,0.009383969971296091
292.71753642472504,0.0623831758,291.1214870666667,0.00021428571428571427,4.077331751633987,492.43294675067546,0.008279973504084786
292.71738729949743,0.0541786973,291.731447,0.00018571428571428572,3.541091326797386,493.4646959712419,0.007175977036873482
292.7173627229929,0.0457309487,291.01512809090906,0.00015714285714285716,2.988950895424837,492.2530401956031,0.006071980569662178
292.71699032644904,0.037423579,291.07228111111107,0.00012857142857142858,2.4459855555555556,492.3497147160494,0.004967984102450872
292.7170149029558,0.0291119388,291.119388,0.0001,1.9027410980392159,492.42939617254905,0.0038639876352395673
