Repository: cliagit/spin-lab-data

# spin-lab-data

# Dati riguardanti le sperimentazioni sull'analisi della caratteristica elettrica dei cristalli

Ca12X_C5 
Dall'analisi dello spettro a raggi X non è evidente la presenza di inclusioni di rutenio metallico in maniera significativa; è presente una fase Ca113  Per il collegamento elettrico sono state create due piazzole conduttive depositando su entrambe le facce Ag con il metodo della polverizzazione catodica con Argon per la durata di 4 minuti e 30 secondi alla pressione di lavoro di 8 10-2 torr e voltaggio di 1,9kV. Per delineare le piazzole è stato usato un foglio di paraffina, PARAFILM. Durante la rimozione del film di paraffina si è staccato un piccolo pezzo dal campione. La resistenza iniziale misurata a temperatura ambiente è di circa 235 Ohm. 
Il giorno 12/04/2022 il campione è stato smontato dal discendente per rifare i contatti, al montaggio la resistenza misurata a temperatura ambiente è di circa 220 Ohm

File: CA12X_C5/CA12X_C5_current_from_1e-6_to_10e-6A/CA12X_C5_current_from_1e-6_to_10e-6A-20220408154031.csv
Temperature [K],Voltage [V],Resistance [𝛀],Current Source [A],Electric Field [V/cm],Restivity [𝛀 cm],Current Density [A/cm2]
133.93000224165567,4.92234336,4922343.36,1e-06,321.7217882352941,8326159.879529413,3.863987635239567e-05
133.92895745170244,5.97418423,5047155.642586206,1.1836734693877552e-06,390.4695575163399,8537280.263407256,4.573699649875406e-05
133.9300843487058,6.85679332,5014669.741492538,1.3673469387755102e-06,448.1564261437909,8482330.25554424,5.283411664511245e-05
133.9295072927821,7.73350541,4986075.856447369,1.5510204081632651e-06,505.45786993464054,8433963.60554627,5.993123679147083e-05
133.92879231478744,8.60449697,4960239.429764706,1.7346938775510204e-06,562.385422875817,8390261.205379777,6.702835693782922e-05
133.9298094284344,9.46392291,4933321.516914894,1.9183673469387756e-06,618.5570529411766,8344729.467827287,7.412547708418761e-05
133.92961707643815,9.45943565,4500119.8723300975,2.1020408163265306e-06,618.2637679738563,7611967.470320453,8.1222597230546e-05
133.92873742289964,11.1727617,4888083.243749999,2.285714285714286e-06,730.2458627450981,8268208.780931372,8.83197173769044e-05
133.92912212730405,8.19358958,3318065.201818182,2.4693877551020405e-06,535.5287307189542,5612518.132225787,9.541683752326277e-05
133.9292323722939,8.7847412,3311171.683076923,2.653061224489796e-06,574.1660915032679,5600857.722747108,0.00010251395766962118
133.92942472439128,9.37233951,3303918.244532374,2.836734693877551e-06,612.5712098039215,5588588.507744957,0.00010961107781597956
133.92848971743865,9.95608773,3296272.288986487,3.020408163265306e-06,650.7246882352941,5575655.348952306,0.00011670819796233794
133.92868253100772,10.5404939,3289708.287261146,3.2040816326530614e-06,688.9211699346405,5564552.318582906,0.00012380531810869634
133.92912212730405,11.1228827,3283260.556024097,3.387755102040816e-06,726.9857973856209,5553645.96012442,0.0001309024382550547
133.9280501207624,11.7001413,3276039.5640000002,3.5714285714285714e-06,764.7151176470588,5541431.628517647,0.0001379995584014131
133.92884720667115,12.2774222,3269530.9119565217,3.7551020408163268e-06,802.4458954248366,5530422.222315999,0.00014509667854777151
133.92788498364266,12.8525636,3263086.095336788,3.938775510204081e-06,840.0368366013072,5519520.793942226,0.0001521937986941299
133.92851739403062,13.4209847,3255585.3975247527,4.122448979591837e-06,877.1885424836602,5506833.339081084,0.0001592909188404883
133.92851739403062,13.991047,3249105.7014218015,4.306122448979591e-06,914.4475163398694,5495872.9119474655,0.00016638803898684666
133.92832504169476,14.5602819,3242971.877727273,4.489795918367347e-06,951.6524117647059,5485497.529122994,0.00017348515913320506
133.92865485442195,15.1247029,3236290.1401746725,4.673469387755102e-06,988.5426732026144,5474195.348217027,0.00018058227927956346
133.92807733609422,15.6893365,3230157.5147058824,4.857142857142857e-06,1025.4468300653596,5463821.992195311,0.0001876793994259218
133.928572285935,16.2523419,3224148.7979757087,5.040816326530612e-06,1062.2445686274511,5453658.228209892,0.0001947765195722802
133.92848971743865,16.8104535,3217625.8652343755,5.224489795918367e-06,1098.7224509803923,5442624.666161153,0.0002018736397186386
133.92837993361348,17.3700707,3211824.3935849057,5.408163265306122e-06,1135.2987385620916,5432811.457907017,0.000208970759864997
133.92840714893305,17.9267234,3205873.89270073,5.5918367346938776e-06,1171.6812679738562,5422746.166215352,0.0002160678800113554
133.9280501207624,18.4820767,3200076.8844522974,5.775510204081632e-06,1207.9788692810457,5412940.507818657,0.00022316500015771376
133.92840714893305,19.0301423,3193414.2900684937,5.9591836734693876e-06,1243.8001503267976,5401670.707645269,0.00023026212030407216
133.92763773917025,19.581091,3187619.465116279,6.142857142857143e-06,1279.8098692810458,5391868.742301262,0.00023735924045043056
133.92848971743865,20.1310991,3182012.438387097,6.3265306122448975e-06,1315.7581111111112,5382384.438265234,0.0002444563605967889
133.92818758124147,20.675429,3175849.5956112854,6.510204081632653e-06,1351.3352287581702,5371959.969569939,0.00025155348074314734
133.92788498364266,21.2212778,3170251.866463415,6.6938775510204075e-06,1387.0116209150326,5362491.392423083,0.0002586506008895057
133.92835225701634,21.7644988,3164571.0421364983,6.877551020408163e-06,1422.5162614379085,5352882.259509319,0.0002657477210358641
133.92777519972677,22.3037549,3158624.2488439307,7.061224489795918e-06,1457.7617581699349,5342823.239220976,0.0002728448411822225
133.92848971743865,22.8429911,3152976.236338028,7.244897959183673e-06,1493.005954248366,5333269.607609684,0.0002799419613285809
133.92771984648564,23.381216,3147471.3846153845,7.428571428571428e-06,1528.1840522875816,5323958.132931121,0.00028703908147493926
133.92818758124147,23.9153666,3141696.9528150135,7.612244897959183e-06,1563.0958562091503,5314190.662670101,0.00029413620162129764
133.92835225701634,24.4496797,3136215.4589005234,7.79591836734694e-06,1598.0182810457518,5304918.697800363,0.00030123332176765607
133.92813222803156,24.9822078,3130762.6143222507,7.979591836734695e-06,1632.8240392156865,5295695.19337646,0.0003083304419140145
133.9280501207624,25.5082535,3124761.05375,8.163265306122448e-06,1667.206111111111,5285543.534055556,0.0003154275620603728
133.9273623567024,26.0361294,3119242.8865525676,8.346938775510204e-06,1701.7078039215687,5276209.536207872,0.0003225246822067312
133.92829736509555,26.5633315,3113883.3576555024,8.53061224489796e-06,1736.16545751634,5267143.875563687,0.0003296218023530896
133.92788498364266,27.0863263,3108266.9524590163,8.714285714285715e-06,1770.3481241830066,5257643.707819565,0.000336718922499448
133.92777519972677,27.6089283,3102838.272247706,8.89795918367347e-06,1804.5051176470588,5248461.077501348,0.0003438160426458064
133.92780241506878,28.1303117,3097494.996179775,9.081632653061225e-06,1838.5824640522876,5239422.908570757,0.0003509131627921648
133.9274726019574,28.6464388,3091796.258149779,9.26530612244898e-06,1872.3162614379085,5229783.474569692,0.0003580102829385232
133.92771984648564,29.163635,3086432.2138228943,9.448979591836735e-06,1906.1199346405228,5220710.176061209,0.00036510740308488154
133.9282147965682,29.6787172,3081053.268644068,9.63265306122449e-06,1939.785437908497,5211611.672712972,0.00037220452323123997
133.92752749394015,30.1855501,3075035.2492723493,9.816326530612245e-06,1972.9117712418301,5201432.173278981,0.00037930164337759834
133.92777519972677,30.6979702,3069797.0199999996,1e-05,2006.4032810457518,5192571.691346405,0.00038639876352395677
131.07427578564682,6.23701342,6237013.420000001,1e-06,407.6479359477124,10549928.5823268,3.863987635239567e-05
131.07430357137144,7.73504912,6534782.87724138,1.1836734693877552e-06,505.55876601307193,11053606.592353392,4.573699649875406e-05
131.07435867972205,8.89668919,6506533.88522388,1.3673469387755102e-06,581.4829535947713,11005823.330038827,5.283411664511245e-05
131.07482779517423,10.0628693,6487902.575,1.5510204081632651e-06,657.7038758169934,10974308.407908497,5.993123679147083e-05
131.07507647718023,11.1889532,6450102.432941177,1.7346938775510204e-06,731.3041307189543,10910369.344086122,6.702835693782922e-05
131.07477268685963,7.62190623,3973121.332659574,1.9183673469387756e-06,498.16380588235296,6720547.718250314,7.412547708418761e-05
131.07593227605193,8.33569221,3965523.478543689,2.1020408163265306e-06,544.8164843137255,6707695.923183705,8.1222597230546e-05
131.07673250264665,9.04213186,3955932.6887499993,2.285714285714286e-06,590.9890104575163,6691473.070905228,8.83197173769044e-05
131.07783651750515,9.74205144,3945128.269090909,2.4693877551020405e-06,636.7353882352941,6673197.359743316,9.541683752326277e-05
131.0786923130915,10.4436347,3936446.9253846155,2.653061224489796e-06,682.5905032679739,6658512.838493715,0.00010251395766962118
131.07899610175593,11.1407479,3927314.0079136686,2.836734693877551e-06,728.1534575163398,6643064.478745474,0.00010961107781597956
131.07935499825962,11.832389,3917480.1418918916,3.020408163265306e-06,773.3587581699346,6626430.462232822,0.00011670819796233794
131.08001721972536,12.5243083,3908860.552229299,3.2040816326530614e-06,818.5822418300654,6611850.398149952,0.00012380531810869634
131.08087301271595,13.2125156,3900079.9060240965,3.387755102040816e-06,863.5631111111111,6596997.90639893,0.0001309024382550547
131.08123190828277,13.8955601,3890756.828,3.5714285714285714e-06,908.2065424836602,6581227.8894535955,0.0001379995584014131
131.08203212897905,14.578636,3882354.1521739126,3.7551020408163268e-06,952.8520261437909,6567014.7358340435,0.00014509667854777151
131.08302592033988,15.25901,3874049.1709844563,3.938775510204081e-06,997.3209150326797,6552966.833011616,0.0001521937986941299
131.0837159237853,15.9314317,3864555.2143564355,4.122448979591837e-06,1041.270045751634,6536907.774349317,0.0001592909188404883
131.0849857136301,16.606064,3856384.5308056874,4.306122448979591e-06,1085.363660130719,6523087.036421646,0.00016638803898684666
131.08584150070692,17.2786038,3848416.300909091,4.489795918367347e-06,1129.3205098039216,6509608.7495115865,0.00017348515913320506
131.08625550123236,17.9461584,3840007.6925764196,4.673469387755102e-06,1172.9515294117648,6495385.56103776,0.00018058227927956346
131.08691771634244,18.6131728,3832123.8117647064,4.857142857142857e-06,1216.5472418300656,6482049.9508804325,0.0001876793994259218
131.08862928487838,19.2763977,3824062.7016194332,5.040816326530612e-06,1259.895274509804,6468414.556726206,0.0001947765195722802
131.08915349823616,19.9364533,3815961.7644531257,5.224489795918367e-06,1303.036163398693,6454711.795035745,0.0002018736397186386
131.09009217261362,20.5967258,3808451.185660378,5.408163265306122e-06,1346.1912287581702,6442007.626463437,0.000208970759864997
131.09125127401444,21.2540461,3800906.054379562,5.5918367346938776e-06,1389.1533398692811,6429245.0122446455,0.0002160678800113554
131.09221726760168,21.9091562,3793458.140636043,5.775510204081632e-06,1431.9709934640525,6416646.841807895,0.00022316500015771376
131.0931281529834,22.5544902,3784828.834931507,5.9591836734693876e-06,1474.1496862745098,6402050.343008326,0.00023026212030407216
131.0942599276203,23.204628,3777497.5813953485,6.142857142857143e-06,1516.6423529411766,6389649.50369357,0.00023735924045043056
131.09517081041437,23.8499386,3769829.0045161294,6.3265306122448975e-06,1558.8195163398696,6376678.080841663,0.0002444563605967889
131.09621969029084,24.4917306,3762052.6626959248,6.510204081632653e-06,1600.766705882353,6363524.373239905,0.00025155348074314734
131.09776545396,25.1346391,3754869.865548781,6.6938775510204075e-06,1642.786869281046,6351374.648392317,0.0002586506008895057
131.09848322805107,25.7751967,3747728.897032641,6.877551020408163e-06,1684.6533790849674,6339295.676810768,0.0002657477210358641
131.09953210309575,26.4089597,3739997.182947977,7.061224489795918e-06,1726.075797385621,6326217.457169519,0.0002728448411822225
131.100636082947,27.0434448,3732757.169577465,7.244897959183673e-06,1767.545411764706,6313970.950893124,0.0002799419613285809
131.10207116160427,27.6753631,3725529.648076923,7.428571428571428e-06,1808.8472614379084,6301745.5746556055,0.00028703908147493926
131.10292692834642,28.3031787,3718111.947184987,7.612244897959183e-06,1849.8809607843139,6289198.509356044,0.00029413620162129764
131.10427911181552,28.9296402,3710870.078010471,7.79591836734694e-06,1890.8261568627452,6276948.863981111,0.00030123332176765607
131.1055215439054,29.55497,3703819.7698209714,7.979591836734695e-06,1931.6973856209152,6265023.244638349,0.0003083304419140145
131.10645973384112,30.1732004,3696217.049,8.163265306122448e-06,1972.1046013071896,6252163.217524184,0.0003154275620603728
131.10772948352238,30.79151,3688958.4107579463,8.346938775510204e-06,2012.5169934640523,6239885.20721671,0.0003225246822067312
131.10897144657767,31.4081991,3681822.382535885,8.53061224489796e-06,2052.8234705882355,6227814.592158739,0.0003296218023530896
131.1100754119373,32.0202888,3674459.3704918036,8.714285714285715e-06,2092.8293333333336,6215360.033224044,0.000336718922499448
131.11115205437406,32.6373331,3667957.1603211006,8.89795918367347e-06,2133.159026143791,6204361.523471247,0.0003438160426458064
131.11319466060587,33.2454393,3660733.7656179774,9.081632653061225e-06,2172.904529411765,6192143.12772505,0.0003509131627921648
131.11399484573212,33.8501192,3653426.962114537,9.26530612244898e-06,2212.4260915032683,6179783.645720538,0.0003580102829385232
131.11526458210855,34.4528224,3646195.027213823,9.448979591836735e-06,2251.81845751634,6167550.8042022055,0.00036510740308488154
131.1163134326761,35.0554127,3639227.1658898303,9.63265306122449e-06,2291.2034444444444,6155764.6440018825,0.00037220452323123997
131.1176109490099,35.6504617,3631751.8155925153,9.816326530612245e-06,2330.0955359477125,6143120.064544726,0.00037930164337759834
131.11871490110656,36.2463632,3624636.3199999994,1e-05,2369.0433464052285,6131084.180496731,0.00038639876352395677
128.53714431713666,7.84254219,7842542.19,1e-06,512.5844568627451,13265685.743607845,3.863987635239567e-05
128.53955454260816,9.8233898,8299070.693103448,1.1836734693877552e-06,642.0516209150327,14037905.198530538,4.573699649875406e-05
128.54218598241533,11.3129244,8273631.27761194,1.3673469387755102e-06,739.4068235294118,13994874.34409131,5.283411664511245e-05
128.54628602637914,7.14374143,4605833.290394737,1.5510204081632651e-06,466.9112045751634,7790782.062445478,5.993123679147083e-05
128.5527957605692,7.97166732,4595431.749176471,1.7346938775510204e-06,521.0240078431373,7773187.821482815,6.702835693782922e-05
128.5572001486533,8.79110411,4582596.823297872,1.9183673469387756e-06,574.5819679738562,7751477.502414963,7.412547708418761e-05
128.56238016018605,9.60777374,4570688.478252428,2.1020408163265306e-06,627.9590679738562,7731334.497854433,8.1222597230546e-05
128.56473499379598,10.4207241,4559066.793749999,2.285714285714286e-06,681.0930784313725,7711676.380539215,8.83197173769044e-05
128.56689555935884,11.2261503,4546126.980991736,2.4693877551020405e-06,733.7353137254903,7689788.644971644,9.541683752326277e-05
128.5694715916018,12.0317292,4535036.39076923,2.653061224489796e-06,786.3875294117647,7671028.8753665155,0.00010251395766962118
128.5726015763714,12.8328411,4523807.294244604,2.836734693877551e-06,838.7477843137254,7652034.821898716,0.00010961107781597956
128.57454090503836,13.6268501,4511592.262837838,3.020408163265306e-06,890.6437973856209,7631373.056355769,0.00011670819796233794
128.57631338998615,14.4211065,4500854.894904459,3.2040816326530614e-06,942.5559803921569,7613210.763407019,0.00012380531810869634
128.57900045735047,15.2114401,4490123.88493976,3.387755102040816e-06,994.2117712418302,7595059.224983072,0.0001309024382550547
128.58124416454407,15.9939252,4478299.056,3.5714285714285714e-06,1045.3545882352942,7575057.488188236,0.0001379995584014131
128.5837369574563,16.7779933,4468052.563586956,3.7551020408163268e-06,1096.6008692810458,7557725.512786303,0.00014509667854777151
128.58550988356325,17.5590382,4457994.154404146,3.938775510204081e-06,1147.6495555555555,7540711.680782959,0.0001521937986941299
128.58758719880402,18.3299863,4446382.815346535,4.122448979591837e-06,1198.038320261438,7521071.062821459,0.0001592909188404883
128.5900525502964,19.1052193,4436757.088625593,4.306122448979591e-06,1248.7071437908498,7504789.114616363,0.00016638803898684666
128.5919360636223,19.8764531,4427028.190454545,4.489795918367347e-06,1299.1145816993464,7488332.651566251,0.00017348515913320506
128.5945398857149,20.640521,4416530.694323144,4.673469387755102e-06,1349.053660130719,7470576.102554442,0.00018058227927956346
128.59700521243292,21.4051799,4406948.802941177,4.857142857142857e-06,1399.0313660130719,7454368.301968475,0.0001876793994259218
128.59922097831992,22.1661602,4397335.424291498,5.040816326530612e-06,1448.7686405228758,7438107.240566272,0.0001947765195722802
128.60207432410752,22.9210359,4387229.527734376,5.224489795918367e-06,1498.1069215686275,7421013.083514094,0.0002018736397186386
128.60426219105176,23.6765311,4377924.618490566,5.408163265306122e-06,1547.4856928104575,7405273.79911999,0.000208970759864997
128.60694914987033,24.4287872,4368651.725547445,5.5918367346938776e-06,1596.6527581699347,7389588.67040313,0.0002160678800113554
128.6088604997333,25.1782095,4359477.969964665,5.775510204081632e-06,1645.6346078431375,7374071.232855264,0.00022316500015771376
128.6115469759932,25.9184349,4349326.404452055,5.9591836734693876e-06,1694.0153529411766,7356899.826615633,0.00023026212030407216
128.61326453085707,26.6611181,4340182.01627907,6.142857142857143e-06,1742.5567385620916,7341432.064137407,0.00023735924045043056
128.6153970626077,27.4016729,4331232.168064517,6.3265306122448975e-06,1790.9590130718955,7326293.36663462,0.0002444563605967889
128.6190259297118,28.1339987,4321523.311285267,6.510204081632653e-06,1838.8234444444445,7309870.803664229,0.00025155348074314734
128.62035544073805,28.867596,4312537.207317074,6.6938775510204075e-06,1886.7709803921568,7294670.7794356765,0.0002586506008895057
128.62207250904734,29.5985362,4303644.729376855,6.877551020408163e-06,1934.5448496732029,7279629.123939414,0.0002657477210358641
128.62511953967427,30.3194486,4293794.743930636,7.061224489795918e-06,1981.6633071895426,7262967.841367638,0.0002728448411822225
128.62719673602956,31.0428422,4284786.669859155,7.244897959183673e-06,2028.943934640523,7247730.654637577,0.0002799419613285809
128.6293849882685,31.7635339,4275860.332692307,7.428571428571428e-06,2076.0479673202613,7232631.726148819,0.00028703908147493926
128.63198866948971,32.4782001,4266573.203485255,7.612244897959183e-06,2122.7581764705883,7216922.516744994,0.00029413620162129764
128.63409372675042,33.1938189,4257845.879842931,7.79591836734694e-06,2169.5306470588234,7202160.220283338,0.00030123332176765607
128.63655844791424,33.9031521,4248732.616112531,7.979591836734695e-06,2215.892294117647,7186745.104901458,0.0003083304419140145
128.63938375851808,34.6051882,4239135.554500001,8.163265306122448e-06,2261.7770065359477,7170511.643820915,0.0003154275620603728
128.6416825677047,35.3142026,4230796.888508558,8.346938775510204e-06,2308.117816993464,7156406.763045848,0.0003225246822067312
128.64378759550118,36.0172029,4222112.301674642,8.53061224489796e-06,2354.065549019608,7141716.756035277,0.0003296218023530896
128.64553248676148,36.715193,4213218.868852459,8.714285714285715e-06,2399.685816993464,7126673.485353048,0.000336718922499448
128.6489395427255,37.4119012,4204548.529357798,8.89795918367347e-06,2445.222300653595,7112007.577763387,0.0003438160426458064
128.65029641250268,38.1073599,4196091.31483146,9.081632653061225e-06,2490.677117647059,7097702.17175413,0.0003509131627921648
128.65265094700428,38.7941118,4187029.687665198,9.26530612244898e-06,2535.5628627450983,7082374.399789237,0.0003580102829385232
128.65519877944865,39.4801424,4178244.0120950323,9.448979591836735e-06,2580.401464052288,7067513.400850944,0.00036510740308488154
128.65785766007377,40.1660479,4169780.3963983054,9.63265306122449e-06,2625.231888888889,7053197.167241055,0.00037220452323123997
128.6590486233925,40.8427118,4160692.054469854,9.816326530612245e-06,2669.458287581699,7037824.207168615,0.00037930164337759834
128.66154160084838,41.5225878,4152258.7799999993,1e-05,2713.8946274509804,7023559.2958431365,0.00038639876352395677
126.58715049041209,9.38317659,9383176.59,1e-06,613.2795156862745,15871673.865960786,3.863987635239567e-05
126.58084368140233,11.9427682,10089580.031034483,1.1836734693877552e-06,780.5730849673203,17066557.59497859,4.573699649875406e-05
126.56948092624417,7.0144741,5129988.520895523,1.3673469387755102e-06,458.4623594771242,8677392.347763145,5.283411664511245e-05
126.55700674770097,7.94833141,5124582.093289474,1.5510204081632651e-06,519.4987849673203,8668247.357799452,5.993123679147083e-05
126.54505999146015,8.87286294,5114944.518352941,1.7346938775510204e-06,579.9256823529412,8651945.368298963,6.702835693782922e-05
126.53236253940172,9.79202581,5104353.8796808515,1.9183673469387756e-06,640.0016869281046,8634031.268375192,7.412547708418761e-05
126.5271394529088,10.1505786,4828916.033009709,2.1020408163265306e-06,663.4365098039216,8168127.250607273,8.1222597230546e-05
126.5207211298053,11.617539,5082673.3125,2.285714285714286e-06,759.316274509804,8597358.518137256,8.83197173769044e-05
126.515164188708,12.520413,5070249.892561984,2.4693877551020405e-06,818.3276470588236,8576344.26271269,9.541683752326277e-05
126.50941281507366,13.4234493,5059607.813076923,2.653061224489796e-06,877.3496274509804,8558343.15048567,0.00010251395766962118
126.5036888947241,14.3199081,5048025.157553957,2.836734693877551e-06,935.941705882353,8538751.050816758,0.00010961107781597956
126.49807633739208,15.212615,5036609.02027027,3.020408163265306e-06,994.2885620915033,8519440.617293766,0.00011670819796233794
126.49315831819185,16.10751,5027184.649681529,3.2040816326530614e-06,1052.7784313725492,8503499.263644313,0.00012380531810869634
126.48637885035333,16.9949768,5016589.537349398,3.387755102040816e-06,1110.782797385621,8485577.596509963,0.0001309024382550547
126.48132135844594,17.876595,5005446.6,3.5714285714285714e-06,1168.4049019607842,8466729.281568626,0.0001379995584014131
126.47498650273977,18.7597748,4995809.593478261,3.7551020408163268e-06,1226.1290718954249,8450428.25354362,0.00014509667854777151
126.46965154590056,19.6397809,4986265.617098446,3.938775510204081e-06,1283.6458104575165,8434284.586307699,0.0001521937986941299
126.4635659876932,20.5095116,4975079.546534654,4.122448979591837e-06,1340.490954248366,8415363.311393257,0.0001592909188404883
126.45828641521143,21.3833298,4965796.967772512,4.306122448979591e-06,1397.6032549019608,8399661.79908187,0.00016638803898684666
126.45172896430343,22.2546973,4956728.035,4.489795918367347e-06,1454.5553790849674,8384321.6696601305,0.00017348515913320506
126.4466157297925,23.1196336,4946995.83580786,4.673469387755102e-06,1511.0871633986928,8367859.622922054,0.00018058227927956346
126.43291637392971,23.9890859,4938929.45,4.857142857142857e-06,1567.9141111111112,8354215.304967321,0.0001876793994259218
126.42730321566894,24.8531449,4930380.972064777,5.040816326530612e-06,1624.3885555555557,8339755.52660369,0.0001947765195722802
126.42169000970647,25.7108752,4921222.206250001,5.224489795918367e-06,1680.4493594771243,8324263.444297387,0.0002018736397186386
126.41563198289937,26.5678333,4912542.761132075,5.408163265306122e-06,1736.4596928104577,8309582.134516218,0.000208970759864997
126.41038000072382,27.4215996,4903862.702189781,5.5918367346938776e-06,1792.261411764706,8294899.78644912,0.0002160678800113554
126.40479415830391,28.2716747,4895095.61943463,5.775510204081632e-06,1847.8218758169935,8280070.237318183,0.00022316500015771376
126.39931969781712,29.1126631,4885344.150342465,5.9591836734693876e-06,1902.7884379084967,8263575.595481243,0.00023026212030407216
126.39315050176796,29.9579131,4876869.574418604,6.142857142857143e-06,1958.0335359477124,8249240.822611338,0.00023735924045043056
126.38764797036585,30.8005254,4868470.143870968,6.3265306122448975e-06,2013.1062352941178,8235033.158390894,0.0002444563605967889
126.3813952076271,31.6336042,4859080.268965517,6.510204081632653e-06,2067.5558300653597,8219150.154302457,0.00025155348074314734
126.37553170258563,32.4694602,4850620.578658537,6.6938775510204075e-06,2122.1869411764706,8204840.560502152,0.0002586506008895057
126.37025142623732,33.3034081,4842335.302373887,6.877551020408163e-06,2176.693339869281,8190825.988590602,0.0002657477210358641
126.36497110762753,34.1313993,4833637.473121387,7.061224489795918e-06,2230.810411764706,8176113.581985719,0.0002728448411822225
126.35949631676219,34.9597628,4825432.048450705,7.244897959183673e-06,2284.951816993464,8162234.079340145,0.0002799419613285809
126.3541879362904,35.7842493,4817110.482692308,7.428571428571428e-06,2338.8398235294117,8148158.123665159,0.00028703908147493926
126.34774042294963,36.6025041,4808371.85227882,7.612244897959183e-06,2392.3205294117647,8133376.70176313,0.00029413620162129764
126.34243194784892,37.4190871,4799830.544240837,7.79591836734694e-06,2445.6919673202615,8118929.051304109,0.00030123332176765607
126.33712389628445,38.2336171,4791425.160869564,7.979591836734695e-06,2498.929222222222,8104711.317863028,0.0003083304419140145
126.33139848249749,39.0362845,4781944.85125,8.163265306122448e-06,2551.39114379085,8088675.343160133,0.0003154275620603728
126.32578446059973,39.8456161,4773680.168459658,8.346938775510204e-06,2604.2886339869283,8074695.605211501,0.0003225246822067312
126.32050378589597,40.6526374,4765500.556459331,8.53061224489796e-06,2657.0351241830067,8060859.7647821875,0.0003296218023530896
126.31466725055368,41.4510716,4756680.347540983,8.714285714285715e-06,2709.2203660130717,8045940.352572592,0.000336718922499448
126.30866419622794,42.2540751,4748737.797935779,8.89795918367347e-06,2761.704254901961,8032505.503959346,0.0003438160426458064
126.30329991685355,43.0519344,4740550.079999999,9.081632653061225e-06,2813.8519215686274,8018655.952313725,0.0003509131627921648
126.29696288589997,43.8445312,4732119.0061674,9.26530612244898e-06,2865.655633986928,8004394.7633733535,0.0003580102829385232
126.29170995862401,44.6379487,4724102.5622030245,9.448979591836735e-06,2917.512986928105,7990834.922210083,0.00036510740308488154
126.28609559855819,45.427038,4715942.504237289,9.63265306122449e-06,2969.0874509803925,7977032.157494185,0.00037220452323123997
126.28089807605406,46.2077965,4707239.144490644,9.816326530612245e-06,3020.1174183006538,7962310.396040385,0.00037930164337759834
126.27483875570051,46.9907663,4699076.629999999,1e-05,3071.2919150326798,7948503.476104574,0.00038639876352395677

File: CA12X_C5/CA12X_C5_current_from_1e-6_to_10e-6A/CA12X_C5_current_from_1e-6_to_10e-6A-20220408165631.csv (part 1 of 3)
Temperature [K],Voltage [V],Resistance [𝛀],Current Source [A],Electric Field [V/cm],Restivity [𝛀 cm],Current Density [A/cm2]
122.63952503465879,11.7384673,11738467.3,1e-06,767.2200849673203,19855655.798954252,3.863987635239567e-05
122.62414974092918,7.31994516,6184091.600689654,1.1836734693877552e-06,478.4277882352941,10460411.152016226,4.573699649875406e-05
122.6032949494448,8.43592924,6169560.190447762,1.3673469387755102e-06,551.3679241830066,10435831.224103795,5.283411664511245e-05
122.5827471385866,9.54933017,6156804.978026316,1.5510204081632651e-06,624.1392267973856,10414255.740609221,5.993123679147083e-05
122.57391271428138,10.6533067,6141317.98,1.7346938775510204e-06,696.2945555555556,10388059.432836602,6.702835693782922e-05
122.5650223452812,11.7534866,6126817.482978723,1.9183673469387756e-06,768.2017385620916,10363531.794737868,7.412547708418761e-05
122.55473357792617,12.1238943,5767677.8708737865,2.1020408163265306e-06,792.4113921568628,9756045.967203503,8.1222597230546e-05
122.54662580430957,13.9473086,6101947.512499999,2.285714285714286e-06,911.5887973856209,10321464.158398692,8.83197173769044e-05
122.53653233221601,15.0326126,6087586.920661158,2.4693877551020405e-06,982.5236993464052,10297173.170373252,9.541683752326277e-05
122.52803310378633,16.1177223,6075141.482307692,2.653061224489796e-06,1053.4459019607843,10276121.670726998,0.00010251395766962118
122.51902995665152,17.1995744,6063159.320863309,2.836734693877551e-06,1124.1551895424836,10255853.805486433,0.00010961107781597956
122.50902046689059,18.2724283,6049655.315540541,3.020408163265306e-06,1194.2763594771243,10233011.736352237,0.00011670819796233794
122.50110723439113,19.3465325,6038089.761146496,3.2040816326530614e-06,1264.479248366013,10213448.56329878,0.00012380531810869634
122.49160080608553,20.4132557,6025599.574096386,3.387755102040816e-06,1334.1997189542485,10192321.371085914,0.0001309024382550547
122.48282089140407,21.4756626,6013185.528,3.5714285714285714e-06,1403.6380784313726,10171322.971545098,0.0001379995584014131
122.47437627347054,22.5380044,6001968.563043477,3.7551020408163268e-06,1473.0721830065359,10152349.438664392,0.00014509667854777151
122.46380684958554,23.5981956,5991251.732642488,3.938775510204081e-06,1542.3657254901962,10134221.885018796,0.0001521937986941299
122.45555759928644,24.6449858,5978239.12970297,4.122448979591837e-06,1610.7833856209152,10112211.024621757,0.0001592909188404883
122.44546309397836,25.6974139,5967645.881990522,4.306122448979591e-06,1679.5695359477124,10094292.511497693,0.00016638803898684666
122.43707425826106,26.746558,5957187.918181819,4.489795918367347e-06,1748.141045751634,10076602.83153892,0.00017348515913320506
122.42781830340596,27.7872494,5945743.32139738,4.673469387755102e-06,1816.1600915032682,10057244.258677399,0.00018058227927956346
122.41831026646139,28.8292608,5935436.047058824,4.857142857142857e-06,1884.265411764706,10039809.47044983,0.0001876793994259218
122.4104803108765,29.8661623,5924866.205263157,5.040816326530612e-06,1952.036751633987,10021930.548510494,0.0001947765195722802
122.40035691018583,30.896616,5913805.406250001,5.224489795918367e-06,2019.3866666666668,10003221.170833334,0.0002018736397186386
122.39235875606337,31.9283323,5903729.368679246,5.408163265306122e-06,2086.8191045751637,9986177.520354176,0.000208970759864997
122.38184374762321,32.95637,5893657.408759124,5.5918367346938776e-06,2154.0111111111114,9969140.767234389,0.0002160678800113554
122.37328606460378,33.9797645,5883422.121908128,5.775510204081632e-06,2220.899640522876,9951827.746077277,0.00022316500015771376
122.36470010921906,34.9931507,5872138.30239726,5.9591836734693876e-06,2287.1340326797385,9932741.128499418,0.00023026212030407216
122.35555473040121,36.0104748,5862170.3162790695,6.142857142857143e-06,2353.6258039215686,9915880.24740538,0.00023735924045043056
122.34671702336821,37.0255918,5852432.252258065,6.3265306122448975e-06,2419.973320261438,9899408.280290114,0.0002444563605967889
122.3381870014684,38.0332062,5842091.234482759,6.510204081632653e-06,2485.8304705882356,9881916.414929006,0.00025155348074314734
122.32864988379835,39.0416557,5832442.467378049,6.6938775510204075e-06,2551.742202614379,9865595.49383947,0.0002586506008895057
122.31969963833866,40.0470544,5822865.476557864,6.877551020408163e-06,2617.4545359477124,9849395.982569773,0.0002657477210358641
122.30937905489918,41.042968,5812443.4450867055,7.061224489795918e-06,2682.5469281045753,9831767.082277382,0.0002728448411822225
122.30165938455465,42.0417274,5802942.655211268,7.244897959183673e-06,2747.825320261438,9815696.465154745,0.0002799419613285809
122.29338025679345,43.0372823,5793480.309615385,7.428571428571428e-06,2812.8942679738566,9799690.876656612,0.00028703908147493926
122.28353459779001,44.0259438,5783569.02466488,7.612244897959183e-06,2877.512666666667,9782925.905773014,0.00029413620162129764
122.27438847112599,45.0159372,5774295.6094240835,7.79591836734694e-06,2942.218117647059,9767239.893587928,0.00030123332176765607
122.26498973269804,46.0011403,5764848.784398977,7.979591836734695e-06,3006.6104771241835,9751260.558185982,0.0003083304419140145
122.25671010679275,46.9743605,5754359.161250001,8.163265306122448e-06,3070.219640522876,9733517.326349674,0.0003154275620603728
122.246668158189,47.9533356,5745020.646454768,8.346938775510204e-06,3134.204941176471,9717721.198055519,0.0003225246822067312
122.23850044691179,48.9287004,5735661.051674641,8.53061224489796e-06,3197.954274509804,9701889.41289802,0.0003296218023530896
122.22982858667666,49.8969215,5725876.237704918,8.714285714285715e-06,3261.236699346405,9685338.368091717,0.000336718922499448
122.22017807553664,50.8692291,5716954.646559632,8.89795918367347e-06,3324.7862156862743,9670247.46751394,0.0003438160426458064
122.2118978403897,51.8336394,5707524.338426966,9.081632653061225e-06,3387.819568627451,9654296.070489535,0.0003509131627921648
122.20333777136065,52.7919468,5697809.236123347,9.26530612244898e-06,3450.4540392156864,9637862.943194263,0.0003580102829385232
122.19379854278552,53.751482,5688601.766738662,9.448979591836735e-06,3513.168758169935,9622288.478640297,0.00036510740308488154
122.18557380076936,54.7064474,5679271.022457628,9.63265306122449e-06,3575.584797385621,9606505.4941963,0.00037220452323123997
122.17645389435168,55.651438,5669273.30977131,9.816326530612245e-06,3637.348888888889,9589594.330515131,0.00037930164337759834
122.16845280164229,56.6004017,5660040.169999999,1e-05,3699.372660130719,9573976.4444183,0.00038639876352395677
119.40873692567803,6.90664111,6906641.11,1e-06,451.4144516339869,11682606.008287583,3.863987635239567e-05
119.39606119109389,8.17761414,6908674.014827585,1.1836734693877552e-06,534.4845843137255,11686044.673446923,4.573699649875406e-05
119.38383458143142,9.43007651,6896623.119253731,1.3673469387755102e-06,616.3448699346405,11665660.544201737,5.283411664511245e-05
119.37815643898897,10.6708214,6879871.6921052635,1.5510204081632651e-06,697.4393071895424,11637325.450436877,5.993123679147083e-05
119.37284418251919,11.9054827,6863160.615294118,1.7346938775510204e-06,778.1361241830066,11609058.609399464,6.702835693782922e-05
119.36682922535667,13.1354495,6847202.39893617,1.9183673469387756e-06,858.5261111111112,11582065.234278962,7.412547708418761e-05
119.36143245181628,13.9424067,6632795.420388349,2.1020408163265306e-06,911.2684117647059,11219395.129388921,8.1222597230546e-05
119.35555743803607,15.5864205,6819058.968749999,2.285714285714286e-06,1018.7202941176471,11534460.530147059,8.83197173769044e-05
119.35018885521242,16.7971048,6802133.348760331,2.4693877551020405e-06,1097.8499869281045,11505830.78862205,9.541683752326277e-05
119.34465139105762,18.0089797,6788000.0407692315,2.653061224489796e-06,1177.0574967320263,11481924.251967823,0.00010251395766962118
119.33928223572153,19.2162054,6774058.0187050365,2.836734693877551e-06,1255.961137254902,11458341.276084075,0.00010961107781597956
119.33366025003292,20.4129153,6758330.065540542,3.020408163265306e-06,1334.1774705882356,11431737.391907794,0.00011670819796233794
119.3284881259941,21.611258,6744914.917197452,3.2040816326530614e-06,1412.500522875817,11409045.624645103,0.00012380531810869634
119.32297827995407,22.8043688,6731410.06746988,3.387755102040816e-06,1490.4816209150326,11386202.127197418,0.0001309024382550547
119.3176093956317,23.9857153,6716000.284,3.5714285714285714e-06,1567.6938104575163,11360136.428099345,0.0001379995584014131
119.31243712846357,25.1702082,6702935.879347826,3.7551020408163268e-06,1645.1116470588236,11338037.944936061,0.00014509667854777151
119.30692712993564,26.3512597,6690216.193264249,3.938775510204081e-06,1722.3045555555557,11316522.55435809,0.0001521937986941299
119.30189531373878,27.5174828,6675032.956435643,4.122448979591837e-06,1798.5282875816995,11290840.059644083,0.0001592909188404883
119.29540138124352,28.6882015,6662188.97393365,4.306122448979591e-06,1875.0458496732028,11269114.421268161,0.00016638803898684666
119.29079111194316,29.8562905,6649810.156818182,4.489795918367347e-06,1951.3915359477126,11248175.611663695,0.00017348515913320506
119.2855624798057,31.0150524,6636408.592139738,4.673469387755102e-06,2027.1276078431372,11225506.821214143,0.00018058227927956346
119.28064273064429,32.1747107,6624205.144117647,4.857142857142857e-06,2102.9222679738564,11204864.649004232,0.0001876793994259218
119.27510460239762,33.3303281,6612089.380161944,5.040816326530612e-06,2178.4528169934642,11184370.794679157,0.0001947765195722802
119.26908815988051,34.4769473,6599103.194140625,5.224489795918367e-06,2253.395248366013,11162404.618585583,0.0002018736397186386
119.26357822099995,35.6239009,6587060.9211320765,5.408163265306122e-06,2328.3595359477126,11142035.074437788,0.000208970759864997
119.25840547175912,36.7673988,6575191.75620438,5.5918367346938776e-06,2403.097960784314,11121958.343174469,0.0002160678800113554
119.25309164662679,37.9069392,6563392.299646643,5.775510204081632e-06,2477.577725490196,11101999.52384674,0.00022316500015771376
119.24774994389882,39.033828,6550197.164383562,5.9591836734693876e-06,2551.2305882352944,11079679.909427881,0.00023026212030407216
119.24268978484791,40.1624269,6538069.495348837,6.142857142857143e-06,2624.9952222222223,11059165.91762274,0.00023735924045043056
119.23717912326133,41.2890299,6526330.532580646,6.3265306122448975e-06,2698.6294052287585,11039309.423737722,0.0002444563605967889
119.23211840019395,42.4084112,6514144.66708464,6.510204081632653e-06,2771.791581699347,11018696.992428137,0.00025155348074314734
119.22669254276556,43.529285,6502850.503048781,6.6938775510204075e-06,2845.0513071895425,10999592.877052447,0.0002586506008895057
119.22205342502012,44.6451537,6491431.843620178,6.877551020408163e-06,2917.9839019607844,10980278.177313088,0.0002657477210358641
119.21688030501355,45.7522246,6479361.287283237,7.061224489795918e-06,2990.341477124183,10959860.791822886,0.0002728448411822225
119.2116505341914,46.8601139,6468015.721408451,7.244897959183673e-06,3062.7525424836604,10940669.730068674,0.0002799419613285809
119.20698346513382,47.9622557,6456457.498076923,7.428571428571428e-06,3134.787954248366,10921118.957531424,0.00028703908147493926
119.20155690051342,49.0581614,6444637.8246648805,7.612244897959183e-06,3206.415777777778,10901125.94132857,0.00029413620162129764
119.19643973179343,50.1536755,6433324.867801047,7.79591836734694e-06,3278.0180065359477,10881990.037822947,0.00030123332176765607
119.19056351720106,51.2459841,6422130.999744245,7.979591836734695e-06,3349.4107254901965,10863055.5734236,0.0003083304419140145
119.1851929341603,52.3262022,6409959.7695,8.163265306122448e-06,3420.0132156862746,10842467.897690197,0.0003154275620603728
119.18061009158049,53.409927,6398744.310513448,8.346938775510204e-06,3490.8449019607847,10823496.912162619,0.0003225246822067312
119.17448039446369,54.4900814,6387593.27416268,8.53061224489796e-06,3561.4432287581703,10804634.897733998,0.0003296218023530896
119.169756417057,55.5633942,6376127.203278688,8.714285714285715e-06,3631.594392156863,10785240.001362907,0.000336718922499448
119.1652857270745,56.6358229,6365035.142431192,8.89795918367347e-06,3701.6877712418304,10766477.744190803,0.0003438160426458064
119.15935258649237,57.7024091,6353748.417752808,9.081632653061225e-06,3771.3992875816994,10747386.212512594,0.0003509131627921648
119.15491012122037,58.7625647,6342215.1328193825,9.26530612244898e-06,3840.690503267974,10727877.623357229,0.0003580102829385232
119.1496519569478,59.8248981,6331360.706047516,9.448979591836735e-06,3910.1240588235296,10709517.325000636,0.00036510740308488154
119.14444988431897,60.8827381,6320453.743432203,9.63265306122449e-06,3979.2639281045754,10691068.162093164,0.00037220452323123997
119.13966952187444,61.9299837,6308875.678378378,9.816326530612245e-06,4047.7113529411768,10671483.827217806,0.00037930164337759834
119.13435507869409,62.9802591,6298025.909999999,1e-05,4116.356803921569,10653131.408549018,0.00038639876352395677
116.30248199031612,7.56662372,7566623.720000001,1e-06,494.5505699346405,12798968.749908498,3.863987635239567e-05
116.29191262830457,8.95174443,7562680.63913793,1.1836734693877552e-06,585.0813352941177,12792299.015744423,4.573699649875406e-05
116.28631683517423,10.3156348,7544270.226865672,1.3673469387755102e-06,674.2244967320262,12761157.74322115,5.283411664511245e-05
116.28148436122994,11.6750906,7527361.044736844,1.5510204081632651e-06,763.0778169934641,12732555.806391472,5.993123679147083e-05
116.27651007448569,13.0295413,7511147.337647059,1.7346938775510204e-06,851.6040065359477,12705130.26786313,6.702835693782922e-05
116.2726101760543,14.3777116,7494764.557446809,1.9183673469387756e-06,939.7197124183007,12677418.74161591,7.412547708418761e-05
116.26661874088914,13.9188498,6621588.739805826,2.1020408163265306e-06,909.7287450980393,11200438.992560444,8.1222597230546e-05
116.26195537205366,17.0659899,7466370.58125,2.285714285714286e-06,1115.4241764705885,12629390.238088237,8.83197173769044e-05
116.25641570379923,18.3944573,7448995.104958679,2.4693877551020405e-06,1202.2521111111112,12599999.563158862,9.541683752326277e-05
116.25180915004879,19.7253228,7434929.363076923,2.653061224489796e-06,1289.2367843137256,12576207.314799396,0.00010251395766962118
116.24660889066234,21.0505142,7420684.861870503,2.836734693877551e-06,1375.8506013071894,12552112.694458079,0.00010961107781597956
116.24135168109326,22.3641316,7404340.867567568,3.020408163265306e-06,1461.7079477124184,12524466.77468292,0.00011670819796233794
116.2366601237477,23.6788721,7390221.22866242,3.2040816326530614e-06,1547.6386993464052,12500583.35933225,0.00012380531810869634
116.23134639177667,24.9888372,7376223.028915663,3.387755102040816e-06,1633.2573333333332,12476905.35871486,0.0001309024382550547
116.22572201249676,26.2912694,7361555.432,3.5714285714285714e-06,1718.383620915033,12452095.070598695,0.0001379995584014131
116.22066234611572,27.5926731,7348048.814673913,3.7551020408163268e-06,1803.4426862745097,12429248.583252342,0.00014509667854777151
116.21543381779382,28.8867644,7333945.3658031095,3.938775510204081e-06,1888.0238169934642,12405392.553397678,0.0001521937986941299
116.2092999792021,30.1685044,7318102.5524752475,4.122448979591837e-06,1971.7976732026145,12378594.3828797,0.0001592909188404883
116.20392955475995,31.4561367,7304979.612796209,4.306122448979591e-06,2055.9566470588234,12356396.88752718,0.00016638803898684666
116.20022689551593,32.7377058,7291579.928181819,4.489795918367347e-06,2139.7193333333335,12333731.277212122,0.00017348515913320506
116.19491328985443,34.0117041,7277613.541048035,4.673469387755102e-06,2222.9871960784317,12310107.087733539,0.00018058227927956346
116.18931652154126,35.2879745,7265171.220588235,4.857142857142857e-06,2306.4035620915033,12289060.862014612,0.0001876793994259218
116.18473739180759,36.5584604,7252488.095546559,5.040816326530612e-06,2389.4418562091505,12267607.314558495,0.0001947765195722802
116.1796493729772,37.8192514,7238841.088281251,5.224489795918367e-06,2471.846496732026,12244523.357171161,0.0002018736397186386
116.17464619601817,39.0820119,7226485.219245283,5.408163265306122e-06,2554.379862745098,12223623.364318166,0.000208970759864997
116.16961451958065,40.3412921,7214318.660218977,5.5918367346938776e-06,2636.6857581699346,12203043.589965174,0.0002160678800113554
116.16495081200335,41.593791,7201751.798586573,5.775510204081632e-06,2718.548431372549,12181786.702445786,0.00022316500015771376
116.15972128577835,42.8319377,7187551.189383562,5.9591836734693876e-06,2799.4730522875816,12157766.325571671,0.00023026212030407216
116.15452016561825,44.0791759,7175679.797674419,6.142857142857143e-06,2880.991888888889,12137685.82770026,0.00023735924045043056
116.1499687305936,45.3217527,7163760.910645162,6.3265306122448975e-06,2962.2060588235295,12117524.991339661,0.0002444563605967889
116.14454129599596,46.5516823,7150571.889341693,6.510204081632653e-06,3042.5936143790855,12095215.718703467,0.00025155348074314734
116.13962269690957,47.78399,7138461.920731708,6.6938775510204075e-06,3123.1366013071897,12074731.667224614,0.0002586506008895057
116.13413872300677,49.0148097,7126782.419287834,6.877551020408163e-06,3203.5823333333337,12054975.752363998,0.0002657477210358641
116.12981335041606,50.235493,7114275.020231213,7.061224489795918e-06,3283.3655555555556,12033819.44598587,0.0002728448411822225
116.12452705439497,51.4546373,7102189.373802817,7.244897959183673e-06,3363.048189542484,12013376.535556663,0.0002799419613285809
116.120032287825,52.6712072,7090354.815384615,7.428571428571428e-06,3442.5625620915034,11993358.341317246,0.00028703908147493926
116.11491521957029,53.8814362,7078258.374798928,7.612244897959183e-06,3521.6624967320263,11972897.172535704,0.00029413620162129764
116.10903544176252,55.0908279,7066624.5212041885,7.79591836734694e-06,3600.7077058823534,11953218.471161073,0.00030123332176765607
116.10462497470985,56.2936348,7054701.036317135,7.979591836734695e-06,3679.3225359477124,11933049.857508983,0.0003083304419140145
116.0997624641714,57.4851424,7041929.944000001,8.163265306122448e-06,3757.198849673203,11911447.513118956,0.0003154275620603728
116.09543729833155,58.683762,7030572.953545232,8.346938775510204e-06,3835.5400000000004,11892237.126650369,0.0003225246822067312
116.09060269159795,59.8776756,7019153.359808613,8.53061224489796e-06,3913.5735686274516,11872920.846525943,0.0003296218023530896
116.08602322299397,61.0600169,7006887.185245901,8.714285714285715e-06,3990.850777777778,11852172.57216758,0.000336718922499448
116.08127343701287,62.243908,6995301.587155962,8.89795918367347e-06,4068.2292810457516,11832575.495137013,0.0003438160426458064
116.07615601180163,63.4267328,6984067.207191011,9.081632653061225e-06,4145.538091503268,11813572.50471264,0.0003509131627921648
116.0711803626995,64.5952094,6971729.648898678,9.26530612244898e-06,4221.909111111111,11792703.484542338,0.0003580102829385232
116.06643044979941,65.7626351,6959760.518142548,9.448979591836735e-06,4298.211444444444,11772457.660753539,0.00036510740308488154
116.05998475208185,66.9295989,6948199.885805084,9.63265306122449e-06,4374.4835882352945,11752902.813374875,0.00037220452323123997
116.05563081620689,68.0864008,6936036.671933472,9.816326530612245e-06,4450.091555555557,11732328.69736198,0.00037930164337759834
116.05136127910208,69.2431082,6924310.819999998,1e-05,4525.693346405229,11712494.380496731,0.00038639876352395677
113.59418413073531,8.04748475,8047484.750000001,1e-06,525.9793954248366,13612346.753594775,3.863987635239567e-05
113.58819190657387,9.51403922,8037722.789310345,1.1836734693877552e-06,621.83262875817,13595834.36518639,4.573699649875406e-05
113.58671480545453,10.9647347,8018985.079104478,1.3673469387755102e-06,716.6493267973856,13564139.467138816,5.283411664511245e-05
113.58339226610293,12.4119632,8002449.957894738,1.5510204081632651e-06,811.2394248366014,13536170.255576199,5.993123679147083e-05
113.58077920053726,13.8537648,7986287.943529412,1.7346938775510204e-06,905.4748235294119,13508832.15546021,6.702835693782922e-05
113.57808130663328,15.2886117,7969595.460638298,1.9183673469387756e-06,999.2556666666668,13480596.766099293,7.412547708418761e-05
113.5758656118482,16.6595806,7925431.547572817,2.1020408163265306e-06,1088.8614771241832,13405893.362822518,8.1222597230546e-05
113.57407637209582,18.1502932,7940753.274999999,2.285714285714286e-06,1186.2936732026144,13431810.1148366,8.83197173769044e-05
113.57106586154349,19.5668612,7923770.238016531,2.4693877551020405e-06,1278.8798169934641,13403083.25227894,9.541683752326277e-05
113.56856661991455,20.9835879,7909198.516153846,2.653061224489796e-06,1371.4763333333333,13378435.137128204,0.00010251395766962118
113.56606736668819,22.394344,7894409.035971223,2.836734693877551e-06,1463.682614379085,13353418.683067663,0.00010961107781597956
113.5635681018639,23.7952997,7878173.549324325,3.020408163265306e-06,1555.2483464052289,13325956.304347292,0.00011670819796233794
113.56064235099424,25.1985056,7864501.747770701,3.2040816326530614e-06,1646.9611503267975,13302830.407340245,0.00012380531810869634
113.5590522416153,26.5953044,7850421.178313253,3.387755102040816e-06,1738.2551895424838,13279013.078088041,0.0001309024382550547
113.55649576284343,27.9822892,7835040.976,3.5714285714285714e-06,1828.9077908496733,13252997.415613074,0.0001379995584014131
113.55467786794553,29.3701578,7821400.718478261,3.7551020408163268e-06,1919.6181568627453,13229924.875439046,0.00014509667854777151
113.55118453813714,30.751004,7807249.720207254,3.938775510204081e-06,2009.86954248366,13205988.415618544,0.0001521937986941299
113.54894061811218,32.1184065,7791098.6064356435,4.122448979591837e-06,2099.2422549019607,13178668.753892446,0.0001592909188404883
113.54644127379947,33.4920447,7777773.413744077,4.306122448979591e-06,2189.022529411765,13156129.146908281,0.00016638803898684666
113.54442463519361,34.8625682,7764844.735454545,4.489795918367347e-06,2278.59922875817,13134260.245330956,0.00017348515913320506
113.54090264733983,36.2218412,7750524.972925764,4.673469387755102e-06,2367.44060130719,13110038.320216915,0.00018058227927956346
113.53965319624096,37.5788711,7736826.402941178,4.857142857142857e-06,2456.135366013072,13086867.144321417,0.0001876793994259218
113.53624459121737,38.9350246,7723952.2485829955,5.040816326530612e-06,2544.7728496732025,13065090.470152153,0.0001947765195722802
113.53522195784906,40.2822758,7710279.352343751,5.224489795918367e-06,2632.828483660131,13041962.721480804,0.0002018736397186386
113.53249524372538,41.629469,7697524.456603774,5.408163265306122e-06,2720.880326797386,13020387.773653967,0.000208970759864997
113.52945590856037,42.9723275,7684832.290145985,5.5918367346938776e-06,2808.6488562091504,12998918.932612948,0.0002160678800113554
113.52732579043277,44.3111012,7672240.137102474,5.775510204081632e-06,2896.1504052287587,12977619.264589025,0.00022316500015771376
113.52479775339515,45.6351158,7657947.514383562,5.9591836734693876e-06,2982.6873071895425,12953443.246552065,0.00023026212030407216
113.5222697044851,46.9647652,7645426.893023256,6.142857142857143e-06,3069.5924967320266,12932264.574604044,0.00023735924045043056
113.52005425657416,48.2874728,7632536.023225808,6.3265306122448975e-06,3156.0439738562095,12910459.626214635,0.0002444563605967889
113.51781068333977,49.6019636,7619110.396238244,6.510204081632653e-06,3241.9584052287582,12887750.134290572,0.00025155348074314734
113.51610607609844,50.9197127,7606908.299695122,6.6938775510204075e-06,3328.085797385621,12867110.248111749,0.0002586506008895057
113.51283981051775,52.2325945,7594650.238872403,6.877551020408163e-06,3413.895065359477,12846375.6981711,0.0002657477210358641
113.51096505852448,53.5361391,7581707.560404624,7.061224489795918e-06,3499.0940588235294,12824483.115246514,0.0002728448411822225
113.5080676150439,54.8401109,7569480.096056338,7.244897959183673e-06,3584.320973856209,12803800.319342354,0.0002799419613285809
113.5059088188889,56.1407734,7557411.803846154,7.428571428571428e-06,3669.331594771242,12783386.763629967,0.00028703908147493926
113.50357988273088,57.4317486,7544653.301340483,7.612244897959183e-06,3753.7090588235296,12761805.714947172,0.00029413620162129764
113.50153448993079,58.7232045,7532557.645287958,7.79591836734694e-06,3838.117941176471,12741345.873206038,0.00030123332176765607
113.49934755039929,60.0089524,7520303.497698209,7.979591836734695e-06,3922.1537516339868,12720617.942511741,0.0003083304419140145
113.49730214151289,61.2822208,7507072.048,8.163265306122448e-06,4005.373908496732,12698236.90210719,0.0003154275620603728
113.49386515082494,62.5606586,7495042.228361858,8.346938775510204e-06,4088.9319346405227,12677888.422876138,0.0003225246822067312
113.49204704440507,63.8349224,7483041.1425837325,8.53061224489796e-06,4172.217150326798,12657588.547063204,0.0003296218023530896
113.48986006631579,65.10036,7470533.114754098,8.714285714285715e-06,4254.9254901960785,12636431.17711347,0.000336718922499448
113.48724654673823,66.3665593,7458627.077293579,8.89795918367347e-06,4337.683614379085,12616292.075840378,0.0003438160426458064
113.48503095464483,67.6255491,7446408.77730337,9.081632653061225e-06,4419.970529411765,12595624.78147786,0.0003509131627921648
113.48253131355007,68.8769824,7433859.333920704,9.26530612244898e-06,4501.763555555556,12574397.356984826,0.0003580102829385232
113.47974714291507,70.1293668,7421898.430237581,9.448979591836735e-06,4583.61874509804,12554165.449316904,0.00036510740308488154
113.47855426293286,71.3786804,7410074.872033898,9.63265306122449e-06,4665.273228758169,12534165.86197629,0.00037220452323123997
113.47525917440025,72.6146025,7397329.568607069,9.816326530612245e-06,4746.052450980393,12512607.139578493,0.00037930164337759834
113.47304353294155,73.8548075,7385480.75,1e-05,4827.1116013071905,12492564.824183008,0.00038639876352395677
111.0130621660175,8.49954581,8499545.81,1e-06,555.5258699346406,14377009.5139085,3.863987635239567e-05
111.0026452594833,10.0425263,8484203.253448276,1.1836734693877552e-06,656.3742679738563,14351057.529362183,4.573699649875406e-05
110.99011654295498,11.581175,8469814.552238807,1.3673469387755102e-06,756.9395424836601,14326718.994244464,5.283411664511245e-05
110.97778719987494,13.1159309,8456323.869736843,1.5510204081632651e-06,857.250385620915,14303899.460705196,5.993123679147083e-05
110.96642770502086,14.646019,8442999.188235294,1.7346938775510204e-06,957.2561437908498,14281360.718400618,6.702835693782922e-05
110.95486828092766,16.171051,8429590.414893616,1.9183673469387756e-06,1056.9314379084967,14258679.734473648,7.412547708418761e-05
110.9434230499455,17.4615765,8306963.577669903,2.1020408163265306e-06,1141.2795098039217,14051256.038568439,8.1222597230546e-05
110.9323769504251,19.2101069,8404421.768749999,2.285714285714286e-06,1255.56254248366,14216106.88727124,8.83197173769044e-05
110.92087376049017,20.7168487,8389467.655371903,2.4693877551020405e-06,1354.0423986928106,14190811.955622539,9.541683752326277e-05
110.90922760612506,22.2255753,8377332.228461538,2.653061224489796e-06,1452.651980392157,14170284.8413454,0.00010251395766962118
110.89718178335492,23.729747,8365162.611510792,2.836734693877551e-06,1550.9638562091504,14149699.89450322,0.00010961107781597956
110.88516441787624,25.222113,8350564.43918919,3.020408163265306e-06,1648.5041176470588,14125007.038314788,0.00011670819796233794
110.87383116579034,26.7167394,8338345.417834395,3.2040816326530614e-06,1746.192117647059,14104338.52376171,0.00012380531810869634
110.86195598701404,28.2019913,8324684.178915664,3.387755102040816e-06,1843.2674052287582,14081230.493486103,0.0001309024382550547
110.85005180107825,29.6835533,8311394.924,3.5714285714285714e-06,1940.101522875817,14058751.67536732,0.0001379995584014131
110.8383470706643,31.1729607,8301494.9690217385,3.7551020408163268e-06,2037.448411764706,14042005.869168798,0.00014509667854777151
110.82721301239154,32.6548828,8290617.912953369,3.938775510204081e-06,2134.3060653594775,14023607.293283217,0.0001521937986941299
110.81530803403761,34.1182283,8276203.894554455,4.122448979591837e-06,2229.949562091503,13999225.934056817,0.0001592909188404883
110.80397374412453,35.5914571,8265314.681990522,4.306122448979591e-06,2326.239026143791,13980806.79541926,0.00016638803898684666
110.79186849082284,37.0586981,8253982.758636364,4.489795918367347e-06,2422.1371307189543,13961638.810033273,0.00017348515913320506
110.78021945800302,38.5161593,8241448.9331877725,4.673469387755102e-06,2517.3960326797387,13940437.803326769,0.00018058227927956346
110.76822766162246,39.9723921,8229610.138235295,4.857142857142857e-06,2612.5746470588238,13920412.442975782,0.0001876793994259218
110.7560358310815,41.422934,8217505.125506072,5.040816326530612e-06,2707.3813071895424,13899936.774385436,0.0001947765195722802
110.7466130863277,42.8601542,8203701.389843751,5.224489795918367e-06,2801.317267973856,13876587.71040237,0.0002018736397186386
110.73530604690252,44.3003398,8191383.585660378,5.408163265306122e-06,2895.4470457516345,13855752.104371935,0.000208970759864997
110.72317045556167,45.74638,8180921.97080292,5.5918367346938776e-06,2989.959477124183,13838056.24865226,0.0002160678800113554
110.71194818348908,47.1899869,8170704.44558304,5.775510204081632e-06,3084.312869281046,13820773.271352228,0.00022316500015771376
110.70044013330958,48.6287136,8160297.830136986,5.9591836734693876e-06,3178.347294117647,13803170.44731668,0.00023026212030407216
110.68958915209424,50.0679048,8150589.153488372,6.142857142857143e-06,3272.4120784313727,13786748.189037848,0.00023735924045043056
110.6759960018433,51.5002412,8140360.705806452,6.3265306122448975e-06,3366.0288366013074,13769446.736357583,0.0002444563605967889
110.66385902930715,52.9317366,8130580.2300940445,6.510204081632653e-06,3459.5906274509807,13752903.029727705,0.00025155348074314734
110.65240693371217,54.361716,8121110.012195123,6.6938775510204075e-06,3553.0533333333337,13736884.125203254,0.0002586506008895057
110.64112659859362,55.7957433,8112734.1890207715,6.877551020408163e-06,3646.780607843137,13722716.392931867,0.0002657477210358641
110.63021688352259,57.2089156,8101840.648554913,7.061224489795918e-06,3739.1448104575165,13704289.933634063,0.0002728448411822225
110.61964954118294,58.6160751,8090669.520845071,7.244897959183673e-06,3831.1160196078436,13685393.934605911,0.0002799419613285809
110.60756827714611,60.0151219,8078958.717307692,7.428571428571428e-06,3922.5569869281044,13665585.072151836,0.00028703908147493926
110.59625821959527,61.4111321,8067414.136461128,7.612244897959183e-06,4013.799483660131,13646057.375922482,0.00029413620162129764
110.58500446124773,62.7890743,8054095.918062828,7.79591836734694e-06,4103.861065359478,13623529.56597817,0.00030123332176765607
110.57320847872909,64.1790662,8042900.879283886,7.979591836734695e-06,4194.710209150327,13604593.121298494,0.0003083304419140145
110.56144050258585,65.5733684,8032737.629000002,8.163265306122448e-06,4285.841071895426,13587401.95023007,0.0003154275620603728
110.5499861538375,66.961869,8022326.60391198,8.346938775510204e-06,4376.592745098039,13569791.667270724,0.0003225246822067312
110.53696061107298,68.3586906,8013339.328708135,8.53061224489796e-06,4467.888274509804,13554589.661893237,0.0003296218023530896
110.52507775364575,69.7430912,8003305.547540983,8.714285714285715e-06,4558.371973856209,13537617.488258865,0.000336718922499448
110.514108573761,71.120748,7992928.1009174315,8.89795918367347e-06,4648.414901960785,13520064.003381904,0.0003438160426458064
110.50316743943702,72.5012254,7983280.999101122,9.081632653061225e-06,4738.642183006536,13503745.89913314,0.0003509131627921648
110.49196918084935,73.864388,7972147.603524229,9.26530612244898e-06,4827.737777777778,13484913.72413118,0.0003580102829385232
110.48119916653056,75.2243704,7961110.474298056,9.448979591836735e-06,4916.625516339869,13466244.383976059,0.00036510740308488154
110.4700574715126,76.59849,7951961.88559322,9.63265306122449e-06,5006.437254901961,13450769.516284479,0.00037220452323123997
110.45877318243345,77.956216,7941485.621621621,9.816326530612245e-06,5095.17751633987,13433048.881540366,0.00037930164337759834
110.44794496184988,79.3282118,7932821.18,1e-05,5184.850444444445,13418392.950222222,0.00038639876352395677
107.51910614579621,8.8685605,8868560.5,1e-06,579.644477124183,15001199.067973858,3.863987635239567e-05
107.51591651693795,10.4749325,8849511.939655172,1.1836734693877552e-06,684.6361111111111,14968978.365900382,4.573699649875406e-05
107.51315787619541,12.0781424,8833268.32238806,1.3673469387755102e-06,789.4210718954249,14941502.234209348,5.283411664511245e-05
107.50919248369875,13.6777511,8818550.05131579,1.5510204081632651e-06,893.970660130719,14916606.230591679,5.993123679147083e-05
107.50617490697088,15.2721808,8803963.049411764,1.7346938775510204e-06,998.1817516339869,14891932.269201078,6.702835693782922e-05
107.50261154869293,16.860689,8789082.563829787,1.9183673469387756e-06,1102.0058169934641,14866761.879210126,7.412547708418761e-05
107.49933551181014,18.4030571,8754852.406796118,2.1020408163265306e-06,1202.8141895424837,14808861.456724413,8.1222597230546e-05
107.49502528419715,20.0345203,8765102.63125,2.285714285714286e-06,1309.4457712418302,14826199.744885622,8.83197173769044e-05
107.49318595292029,21.6077483,8750245.179338844,2.4693877551020405e-06,1412.2711307189543,14801068.316424137,9.541683752326277e-05
107.48933514707868,23.1826978,8738093.786153845,2.653061224489796e-06,1515.2090065359478,14780514.195141276,0.00010251395766962118
107.48649005371645,24.7514926,8725346.312230216,2.836734693877551e-06,1617.7446143790849,14758951.801341044,0.00010961107781597956
107.48353019407942,26.310608,8710944.54054054,3.020408163265306e-06,1719.6475816993463,14734591.157463348,0.00011670819796233794
107.48045508393976,27.8730709,8699238.68853503,3.2040816326530614e-06,1821.769339869281,14714790.67054161,0.00012380531810869634
107.47772517223277,29.4326843,8687961.028313253,3.387755102040816e-06,1923.7048562091502,14695714.471421372,0.0001309024382550547
107.47444896879314,30.9801704,8674447.712,3.5714285714285714e-06,2024.8477385620915,14672856.65271634,0.0001379995584014131
107.47077014467509,32.5302125,8662937.02445652,3.7551020408163268e-06,2126.157679738562,14653386.287119918,0.00014509667854777151
107.46666072560782,34.0771054,8651700.334715027,3.938775510204081e-06,2227.261790849673,14634379.389700972,0.0001521937986941299
107.46473498103694,35.6060245,8637104.952970296,4.122448979591837e-06,2327.1911437908498,14609691.253782436,0.0001592909188404883
107.46151655024383,37.1442218,8625909.327962086,4.306122448979591e-06,2427.7269150326797,14590753.817494038,0.00016638803898684666
107.45536603394319,38.6783239,8614717.595909093,4.489795918367347e-06,2527.995026143791,14571822.966152111,0.00017348515913320506
107.45493497416251,40.2008887,8601936.883406114,4.673469387755102e-06,2627.509065359477,14550204.349186286,0.00018058227927956346
107.45151493047128,41.7237567,8590185.202941177,4.857142857142857e-06,2727.0429215686277,14530326.343275666,0.0001876793994259218
107.44892854572622,43.2485515,8579672.159919027,5.040816326530612e-06,2826.7027124183005,14512543.49664735,0.0001947765195722802
107.44593952812423,44.7579035,8566942.466796875,5.224489795918367e-06,2925.3531699346404,14491011.179130925,0.0002018736397186386
107.44243311090487,46.2728966,8556120.503396228,5.408163265306122e-06,3024.372326797386,14472705.792672835,0.000208970759864997
107.43938667355414,47.7835905,8545240.636861315,5.5918367346938776e-06,3123.110490196079,14454302.462873911,0.0002160678800113554
107.43700129696722,49.2887179,8534088.965017669,5.775510204081632e-06,3221.48483006536,14435439.373507012,0.00022316500015771376
107.43335112267873,50.7795013,8521217.68390411,5.9591836734693876e-06,3318.921653594771,14413667.559440415,0.00023026212030407216
107.43013200316356,52.2768381,8510182.946511628,6.142857142857143e-06,3416.7868039215687,14395002.2650798,0.00023735924045043056
107.42743074242203,53.7712007,8499318.82032258,6.3265306122448975e-06,3514.4575620915034,14376625.560127348,0.0002444563605967889
107.42352155483059,55.2571361,8487773.256739812,6.510204081632653e-06,3611.577522875817,14357096.201596493,0.00025155348074314734
107.42142349393039,56.7426922,8476804.627439026,6.6938775510204075e-06,3708.6726928104576,14338542.729289018,0.0002586506008895057
107.41806059840064,58.2253325,8465997.900593473,6.877551020408163e-06,3805.5772875816997,14320263.115513666,0.0002657477210358641
107.41558880239097,59.7003496,8454673.787283238,7.061224489795918e-06,3901.9836339869285,14301108.340842495,0.0002728448411822225
107.41239849862117,61.1758194,8443986.33971831,7.244897959183673e-06,3998.419568627451,14283030.488360122,0.0002799419613285809
107.40952450701984,62.64834,8433430.384615384,7.428571428571428e-06,4094.662745098039,14265175.055806939,0.00028703908147493926
107.40558672531184,64.1118462,8422199.634852547,7.612244897959183e-06,4190.31674509804,14246178.205881305,0.00029413620162129764
107.40225265412582,65.5770463,8411715.363089006,7.79591836734694e-06,4286.08145751634,14228444.025930947,0.00030123332176765607
107.40026927122115,67.0373521,8401100.391048593,7.979591836734695e-06,4381.5262810457525,14210488.766035138,0.0003083304419140145
107.39613032589519,68.4839987,8389289.840750001,8.163265306122448e-06,4476.078346405229,14190511.1816085,0.0003154275620603728
107.3935720996987,69.9339318,8378392.807334963,8.346938775510204e-06,4570.845215686274,14172078.813975742,0.0003225246822067312
107.38934677763316,71.3832271,8367890.258133971,8.53061224489796e-06,4665.57039869281,14154313.717680207,0.0003296218023530896
107.38790971614826,72.8235761,8356803.814754098,8.714285714285715e-06,4759.710856209151,14135560.962472947,0.000336718922499448
107.38477661811338,74.2650707,8346303.817201834,8.89795918367347e-06,4853.926189542483,14117800.182299573,0.0003438160426458064
107.38187352950143,75.7045117,8336002.411910111,9.081632653061225e-06,4948.007300653595,14100375.321583902,0.0003509131627921648
107.37897042363389,77.1339485,8325029.683920704,9.26530612244898e-06,5041.43454248366,14081814.91633123,0.0003580102829385232
107.37690110624311,78.5635716,8314503.25788337,9.448979591836735e-06,5134.8739607843145,14064009.432288997,0.00036510740308488154
107.37345158143978,79.9921887,8304273.82690678,9.63265306122449e-06,5228.247627450981,14046706.31636258,0.00037220452323123997
107.37043364921995,81.4057374,8292892.167567568,9.816326530612245e-06,5320.63643137255,14027454.202395339,0.00037930164337759834
107.36658187641774,82.82416,8282416.0,1e-05,5413.3437908496735,14009733.730718954,0.00038639876352395677
104.42643675946513,9.14474812,9144748.12,1e-06,597.6959555555555,15468371.329777779,3.863987635239567e-05
104.42527990318926,10.8001396,9124255.868965516,1.1836734693877552e-06,705.891477124183,15433708.620184809,4.573699649875406e-05
104.42368922106685,12.4547763,9108716.99552239,1.3673469387755102e-06,814.0376666666667,15407424.564975126,5.283411664511245e-05
104.42267696594756,14.1055228,9094350.22631579,1.5510204081632651e-06,921.9295947712418,15383123.127911938,5.993123679147083e-05
104.42206941770343,15.7512002,9080103.644705882,1.7346938775510204e-06,1029.4902091503268,15359024.988561323,6.702835693782922e-05
104.42102804321036,17.3914704,9065766.485106383,1.9183673469387756e-06,1136.697411764706,15334773.636245308,7.412547708418761e-05
104.41929273733436,19.0026557,9040098.342718447,2.1020408163265306e-06,1242.0036405228757,15291355.889513293,8.1222597230546e-05
104.41854057531825,20.6745907,9045133.431249999,2.285714285714286e-06,1351.2804379084967,15299872.758218952,8.83197173769044e-05
104.41680526007201,22.3019452,9031366.238016529,2.4693877551020405e-06,1457.643477124183,15276585.505873712,9.541683752326277e-05
104.41608221012342,23.9308146,9020076.272307692,2.653061224489796e-06,1564.1055294117648,15257488.491981901,0.00010251395766962118
104.4154746531817,25.5560714,9008974.810071943,2.836734693877551e-06,1670.3314640522876,15238710.332330842,0.00010961107781597956
