Repository: cliagit/spin-lab-data

Ca12X_C5 
Dall'analisi dello spettro a raggi X non è evidente la presenza di inclusioni di rutenio metallico in maniera significativa; è presente una fase Ca113  Per il collegamento elettrico sono state create due piazzole conduttive depositando su entrambe le facce Ag con il metodo della polverizzazione catodica con Argon per la durata di 4 minuti e 30 secondi alla pressione di lavoro di 8 10-2 torr e voltaggio di 1,9kV. Per delineare le piazzole è stato usato un foglio di paraffina, PARAFILM. Durante la rimozione del film di paraffina si è staccato un piccolo pezzo dal campione. La resistenza iniziale misurata a temperatura ambiente è di circa 235 Ohm.

File: CA12X_C5/CA12X_C5_current_from_1e-6_to_10e-6A/CA12X_C5_current_from_1e-6_to_10e-6A-20220412164643.csv
Temperature [K],Voltage [V],Resistance [𝛀],Current Source [A],Electric Field [V/cm],Restivity [𝛀 cm],Current Density [A/cm2]
123.38121595245227,7.004243144999999,7004243.145,1e-06,457.7936696078431,11847700.169450982,3.863987635239567e-05
123.32037076074774,7.642103262000001,6456259.652379311,1.1836734693877552e-06,499.4838733333334,10920784.300887357,4.573699649875406e-05
123.26045236896248,8.816805113000001,6448111.202044777,1.3673469387755102e-06,576.2617720915033,10907001.17051757,5.283411664511245e-05
123.20224582481458,9.994088942000001,6443557.344184212,1.5510204081632651e-06,653.2084275816994,10899298.305064537,5.993123679147083e-05
123.16636750022874,11.15550278,6430819.2496470595,1.7346938775510204e-06,729.11782875817,10877751.776527185,6.702835693782922e-05
123.13978833151342,12.310893160000001,6417380.477021277,1.9183673469387756e-06,804.6335398692811,10855020.048713114,7.412547708418761e-05
123.11308510111776,13.467066120000002,6406662.523106798,2.1020408163265306e-06,880.2004000000002,10836890.59464078,8.1222597230546e-05
123.08669349601223,14.61756164,6395183.217499999,2.285714285714286e-06,955.396185620915,10817473.31169281,8.83197173769044e-05
123.06000474686735,15.76094077,6382529.733305786,2.4693877551020405e-06,1030.1268477124183,10796069.901827041,9.541683752326277e-05
123.03312479820966,16.90405202,6371527.299846155,2.653061224489796e-06,1104.8400013071896,10777459.24967441,0.00010251395766962118
123.00672153212176,18.04347302,6360648.762446043,2.836734693877551e-06,1179.3119620915033,10759058.168111347,0.00010961107781597956
122.9801717803687,19.173422249999998,6347957.3665540535,3.020408163265306e-06,1253.1648529411764,10737590.630484898,0.00011670819796233794
122.95392262888006,20.309565300000003,6338654.138216561,3.2040816326530614e-06,1327.4225686274513,10721854.189349322,0.00012380531810869634
122.92763607634262,21.4372433,6327860.974096386,3.387755102040816e-06,1401.1270130718954,10703597.516968265,0.0001309024382550547
122.90143222083123,22.55904348,6316532.1744,3.5714285714285714e-06,1474.44728627451,10684434.81525961,0.0001379995584014131
122.87502885068815,23.683105229999995,6306913.892771738,3.7551020408163268e-06,1547.9153745098038,10668165.46045311,0.00014509667854777151
122.84887297466946,24.805339229999998,6297728.612797927,3.938775510204081e-06,1621.2640019607843,10652628.529360155,0.0001521937986941299
122.82258742690742,25.91471219,6286242.065891089,4.122448979591837e-06,1693.7720385620914,10633198.9977295,0.0001592909188404883
122.79655793594375,27.031623460000002,6277486.016777253,4.306122448979591e-06,1766.7727751633988,10618388.112038907,0.00016638803898684666
122.77063363953559,28.1409242,6267751.29909091,4.489795918367347e-06,1839.2760915032682,10601921.805259656,0.00017348515913320506
122.74485910530163,29.24391951,6257432.558908297,4.673469387755102e-06,1911.3672882352944,10584467.622519394,0.00018058227927956346
122.7186894354127,30.347989529999996,6248115.491470588,4.857142857142857e-06,1983.52872745098,10568707.772500576,0.0001876793994259218
122.6924654790868,31.452112269999997,6239487.859230769,5.040816326530612e-06,2055.6936124183007,10554114.104372047,0.0001947765195722802
122.66725793979337,32.548102969999995,6229910.334101562,5.224489795918367e-06,2127.326991503268,10537913.689316893,0.0002018736397186386
122.64169141951022,33.645367920000005,6221218.9738867935,5.408163265306122e-06,2199.0436549019614,10523212.225110473,0.000208970759864997
122.61599251551286,34.739504950000004,6212539.206386862,5.5918367346938776e-06,2270.5558790849677,10508530.370019086,0.0002160678800113554
122.5907175264728,35.82982790000001,6203751.120494702,5.775510204081632e-06,2341.818816993465,10493665.294013262,0.00022316500015771376
122.56569595750159,36.91128794,6194017.496780822,5.9591836734693876e-06,2412.502479738562,10477200.837692006,0.00023026212030407216
122.54065075452499,37.99747453,6185635.38860465,6.142857142857143e-06,2483.4950673202616,10463022.4743195,0.00023735924045043056
122.51632064771347,39.081870859999995,6177457.006903226,6.3265306122448975e-06,2554.370644444444,10449188.714944804,0.0002444563605967889
122.49091839471865,40.16221959000001,6169118.369623826,6.510204081632653e-06,2624.98167254902,10435083.882736249,0.00025155348074314734
122.46542014592997,41.24434186,6161502.290060976,6.6938775510204075e-06,2695.7086183006536,10422201.25926654,0.0002586506008895057
122.44071218989461,42.31937162,6153261.748902077,6.877551020408163e-06,2765.9720013071897,10408262.356966391,0.0002657477210358641
122.41572638181943,43.39073628,6144930.860462427,7.061224489795918e-06,2835.9958352941176,10394170.631945595,0.0002728448411822225
122.39089325915715,44.46366513,6137238.285549297,7.244897959183673e-06,2906.121903921569,10381158.616340902,0.0002799419613285809
122.3664564019659,45.53385291,6129557.1225000005,7.428571428571428e-06,2976.068817647059,10368165.903941177,0.00028703908147493926
122.3420296850455,46.595855619999995,6121171.381715817,7.612244897959183e-06,3045.480759477124,10353981.396000352,0.00029413620162129764
122.31788724422924,47.65772865,6113164.1462041885,7.79591836734694e-06,3114.8842254901965,10340437.130964994,0.00030123332176765607
122.29376900227885,48.717312480000004,6105238.648388747,7.979591836734695e-06,3184.1380705882357,10327031.125509854,0.0003083304419140145
122.27010861852227,49.76601287,6096336.576575,8.163265306122448e-06,3252.680579738562,10311973.241945162,0.0003154275620603728
122.24651733431355,50.82066987999999,6088539.912273837,8.346938775510204e-06,3321.612410457516,10298785.158800455,0.0003225246822067312
122.22283540510895,51.87342897,6080856.506052632,8.53061224489796e-06,3390.420194117647,10285788.652068112,0.0003296218023530896
122.1991917440622,52.91739065,6072487.451639344,8.714285714285715e-06,3458.6529836601308,10271632.369178185,0.000336718922499448
122.17546619817657,53.96403299,6064765.175481651,8.89795918367347e-06,3527.0609797385623,10258570.113821251,0.0003438160426458064
122.15172287984201,54.99620954000001,6055762.398786517,9.081632653061225e-06,3594.523499346406,10243341.887620594,0.0003509131627921648
122.12840662221507,56.024312800000004,6046676.93215859,9.26530612244898e-06,3661.7197908496737,10227973.791128386,0.0003580102829385232
122.1050084027462,57.06229463999999,6038990.14548596,9.448979591836735e-06,3729.56174117647,10214971.566351416,0.00036510740308488154
122.08171832932791,58.09455326,6031002.351144067,9.63265306122449e-06,3797.029624836601,10201460.1861182,0.00037220452323123997
122.05855045355477,59.12306549,6022931.827463618,9.816326530612245e-06,3864.252646405229,10187808.86893846,0.00037930164337759834
122.03532023799339,60.15866726,6015866.726,1e-05,3931.9390366013076,10175858.226724183,0.00038639876352395677

File: CA12X_C5/CA12X_C5_current_from_1e-6_to_10e-6A/CA12X_C5_current_from_1e-6_to_10e-6A-20220413120917.csv (part 1 of 2)
Temperature [K],Voltage [V],Resistance [𝛀],Current Source [A],Electric Field [V/cm],Restivity [𝛀 cm],Current Density [A/cm2]
209.98833679720107,0.0150732352,15073.235200000001,1e-06,0.9851787712418301,25496.426599738566,3.863987635239567e-05
209.98928602556214,0.0178533271,15082.983239655172,1.1836734693877552e-06,1.1668841241830066,25512.915440671626,4.573699649875406e-05
209.99156976779418,0.0206301978,15087.7566,1.3673469387755102e-06,1.3483789411764706,25520.98959529412,5.283411664511245e-05
209.99290428114244,0.0234112052,15094.066510526318,1.5510204081632651e-06,1.5301441307189543,25531.662829570007,5.993123679147083e-05
209.99387933619442,0.0261889465,15097.157394117648,1.7346938775510204e-06,1.7116958496732027,25536.89106926567,6.702835693782922e-05
209.99544415846412,0.0289664558,15099.535470212764,1.9183673469387756e-06,1.8932324052287581,25540.91359275205,7.412547708418761e-05
209.99695818181797,0.0314567757,14964.87387669903,2.1020408163265306e-06,2.055998411764706,25313.133067253002,8.1222597230546e-05
209.99798446244148,0.0345344837,15108.836618749998,2.285714285714286e-06,2.257155797385621,25556.646515898694,8.83197173769044e-05
210.0000374522983,0.0373082097,15108.28326694215,2.4693877551020405e-06,2.4384450784313723,25555.71051950737,9.541683752326277e-05
210.00073010442384,0.0400885194,15110.288081538461,2.653061224489796e-06,2.6201646666666667,25559.10166994872,0.00010251395766962118
210.00234657859914,0.0428710153,15112.80395467626,2.836734693877551e-06,2.80202714379085,25563.357277583113,0.00010961107781597956
210.00386059574694,0.0456403522,15110.657147297297,3.020408163265306e-06,2.9830295555555555,25559.72594588589,0.00011670819796233794
210.00532295335444,0.0484215056,15112.444422929935,3.2040816326530614e-06,3.1648042875816995,25562.749128459265,0.00012380531810869634
210.00658039907768,0.0512017684,15113.775009638555,3.387755102040816e-06,3.3465208104575166,25564.99982022522,0.0001309024382550547
210.00822269668245,0.0539693443,15111.416404,3.5714285714285714e-06,3.527408124183007,25561.01023107974,0.0001379995584014131
210.00906945867487,0.0567514332,15113.153406521738,3.7551020408163268e-06,3.709244,25563.948376521737,0.00014509667854777151
210.010865436438,0.0595320651,15114.358496891193,3.938775510204081e-06,3.890984647058824,25565.986790819876,0.0001521937986941299
210.0116351406072,0.062289837,15109.910955445544,4.122448979591837e-06,4.071231176470588,25558.46375993011,0.0001592909188404883
210.01363645589706,0.0650679043,15110.55597488152,4.306122448979591e-06,4.25280420261438,25559.554812413968,0.00016638803898684666
210.01491929387245,0.0678510681,15112.283349545454,4.489795918367347e-06,4.434710333333333,25562.47667230303,0.00017348515913320506
210.01599722140213,0.0706184349,15110.49480393013,4.673469387755102e-06,4.615583980392157,25559.451341549786,0.00018058227927956346
210.01776736287707,0.073393858,15110.50017647059,4.857142857142857e-06,4.796984183006536,25559.460429219536,0.0001876793994259218
210.01933259342877,0.0761728727,15111.217661133605,5.040816326530612e-06,4.978619130718955,25560.674056871747,0.0001947765195722802
210.02015395145287,0.0789399763,15109.604838671878,5.224489795918367e-06,5.159475575163399,25557.945962407073,0.0002018736397186386
210.02205237176793,0.0817159386,15109.73959018868,5.408163265306122e-06,5.3409110196078435,25558.17389503811,0.000208970759864997
210.02374588141714,0.0844931573,15110.09017408759,5.5918367346938776e-06,5.522428581699346,25558.766908848815,0.0002160678800113554
210.02469552029714,0.0872688104,15110.147383745583,5.775510204081632e-06,5.703843816993464,25558.863679172267,0.00022316500015771376
210.02631197146528,0.0900233506,15106.658148630137,5.9591836734693876e-06,5.883879124183006,25552.96162657176,0.00023026212030407216
210.02718412263602,0.0927983384,15106.70625116279,6.142857142857143e-06,6.065250875816994,25553.042992162944,0.00023735924045043056
210.02880057141488,0.0955760534,15107.182634193548,6.3265306122448975e-06,6.2468008758169935,25553.84879561628,0.0002444563605967889
210.03023750913292,0.0983421943,15105.854296865205,6.510204081632653e-06,6.427594398692811,25551.601908684414,0.00025155348074314734
210.03111008874848,0.101113016,15105.29812195122,6.6938775510204075e-06,6.60869385620915,25550.661136999843,0.0002586506008895057
210.03264947822552,0.103890154,15105.690047477745,6.877551020408163e-06,6.79020614379085,25551.324080308765,0.0002657477210358641
210.0343942040268,0.106653968,15104.174658959539,7.061224489795918e-06,6.9708475816993465,25548.76079567796,0.0002728448411822225
210.03570285481052,0.109439254,15105.699847887325,7.244897959183673e-06,7.152892418300654,25551.34065773359,0.0002799419613285809
210.0365496029828,0.112212404,15105.515923076924,7.428571428571428e-06,7.3341440522875825,25551.029548315742,0.00028703908147493926
210.03716561523908,0.114969608,15103.246091152816,7.612244897959183e-06,7.514353464052288,25547.19012019836,0.00029413620162129764
210.03934640873896,0.117744575,15103.361714659686,7.79591836734694e-06,7.695723856209151,25547.385697738086,0.00030123332176765607
210.0420149281696,0.120502036,15101.278168797953,7.979591836734695e-06,7.875950065359478,25543.86137310399,0.0003083304419140145
210.0431182363869,0.12325839,15099.152775,8.163265306122448e-06,8.056103921568628,25540.266262549023,0.0003154275620603728
210.0443498253923,0.126026065,15098.477224938875,8.346938775510204e-06,8.236997712418301,25539.12356741295,0.0003225246822067312
210.04586380477008,0.128801449,15098.734452153112,8.53061224489796e-06,8.418395359477126,25539.55866808644,0.0003296218023530896
210.04699250844163,0.131565987,15097.736213114753,8.714285714285715e-06,8.59908411764706,25537.870143490843,0.000336718922499448
210.04837820424837,0.134333916,15097.160284403668,8.89795918367347e-06,8.779994509803922,25536.89595819392,0.0003438160426458064
210.0496097894056,0.137105556,15097.016278651683,9.081632653061225e-06,8.961147450980391,25536.652371993827,0.0003509131627921648
210.0510208809739,0.139864972,15095.558651982377,9.26530612244898e-06,9.141501437908497,25534.18679171921,0.0003580102829385232
210.05253485435225,0.14263417,15095.192937365011,9.448979591836735e-06,9.32249477124183,25533.56818424879,0.00036510740308488154
210.05366355355096,0.145405017,15095.012358050846,9.63265306122449e-06,9.503595882352942,25533.262733748754,0.00037220452323123997
210.0547156279427,0.148161035,15093.327889812888,9.816326530612245e-06,9.683727777777777,25530.41345021945,0.00037930164337759834
210.056332050287,0.150930417,15093.0417,1e-05,9.864733137254904,25529.929359215686,0.00038639876352395677
205.09183637369736,0.0201189209,20118.9209,1e-06,1.3149621503267974,34031.22045045752,3.863987635239567e-05
205.08838796370497,0.0238315309,20133.534725862068,1.1836734693877552e-06,1.5576163986928107,34055.93978466081,4.573699649875406e-05
205.08504230403804,0.0275453842,20145.13172835821,1.3673469387755102e-06,1.800351908496732,34075.55615228173,5.283411664511245e-05
205.08167116407498,0.0312634417,20156.692675000002,1.5510204081632651e-06,2.043362202614379,34095.11153130719,5.993123679147083e-05
205.07822273294806,0.0349823516,20166.296804705886,1.7346938775510204e-06,2.286428209150327,34111.35694809074,6.702835693782922e-05
205.0748515791239,0.0387015848,20174.230374468087,1.9183673469387756e-06,2.529515346405229,34124.7766072702,7.412547708418761e-05
205.0718664097843,0.0424142505,20177.65315048544,2.1020408163265306e-06,2.772173235294118,34130.566244089096,8.1222597230546e-05
205.06942136470988,0.0461661449,20197.688393749995,2.285714285714286e-06,3.017395091503268,34164.45592354575,8.83197173769044e-05
205.06535549244072,0.0498834605,20200.74020247934,2.4693877551020405e-06,3.2603568954248368,34169.618067984666,9.541683752326277e-05
205.0625758237893,0.0536155158,20208.925186153847,2.653061224489796e-06,3.504282078431373,34183.4629946184,0.00010251395766962118
205.05959063235446,0.0573511187,20217.300836690647,2.836734693877551e-06,3.7484391307189546,34197.63043487281,0.00010961107781597956
205.05616806101844,0.0610716332,20219.662343243246,3.020408163265306e-06,3.9916100130718957,34201.62493092387,0.00011670819796233794
205.0532856175123,0.0648077357,20226.61814840764,3.2040816326530614e-06,4.235799718954248,34213.390698090836,0.00012380531810869634
205.04988850720056,0.0685484731,20234.187842771087,3.387755102040816e-06,4.480292359477125,34226.19486084417,0.0001309024382550547
205.04713515023204,0.0722733144,20236.528032,3.5714285714285714e-06,4.723746039215686,34230.15329857255,0.0001379995584014131
205.04448411693537,0.0760180072,20243.925830434782,3.7551020408163268e-06,4.96849720261438,34242.6666988008,0.00014509667854777151
205.04185941709108,0.0797591635,20249.73581088083,3.938775510204081e-06,5.213017222222222,34252.49429971215,0.0001521937986941299
205.03841090318394,0.0834735791,20248.541464851485,4.122448979591837e-06,5.455789483660131,34250.47405950042,0.0001592909188404883
205.03642909465142,0.0872206595,20255.034670616118,4.306122448979591e-06,5.700696699346405,34261.45733827092,0.00016638803898684666
205.03354661683736,0.0909688921,20261.253240454545,4.489795918367347e-06,5.945679222222223,34271.97606947475,0.00017348515913320506
205.0305358988159,0.0946995204,20263.216155458515,4.673469387755102e-06,6.189511137254902,34275.296346618714,0.00018058227927956346
205.02788483898394,0.0984454788,20268.186811764706,4.857142857142857e-06,6.434345019607844,34283.70422800462,0.0001876793994259218
205.02544016083576,0.102195678,20273.63652631579,5.040816326530612e-06,6.679456078431373,34292.9224379773,0.0001947765195722802
205.02258357014665,0.105934874,20276.5969765625,5.224489795918367e-06,6.923847973856209,34297.930049244285,0.0002018736397186386
205.01946963889864,0.109685006,20281.37846792453,5.408163265306122e-06,7.168954640522876,34306.01795750894,0.000208970759864997
205.01720456543487,0.113440052,20286.724627737225,5.5918367346938776e-06,7.414382483660131,34315.061004303236,0.0002160678800113554
205.01414200502933,0.117194284,20291.58980918728,5.775510204081632e-06,7.659757124183007,34323.29047462528,0.00022316500015771376
205.00987004116865,0.120939084,20294.572315068493,5.9591836734693876e-06,7.9045152941176475,34328.335393070105,0.00023026212030407216
205.007193473607,0.124691184,20298.564837209302,6.142857142857143e-06,8.149750588235294,34335.08875731874,0.00023735924045043056
205.00467147721488,0.12845722,20304.52832258065,6.3265306122448975e-06,8.395896732026145,34345.17601231289,0.0002444563605967889
205.00227814615505,0.132197521,20306.20228526646,6.510204081632653e-06,8.640360849673204,34348.007525666406,0.00025155348074314734
204.9998843798646,0.135962182,20311.423530487806,6.6938775510204075e-06,8.886417124183007,34356.8392790212,0.0002586506008895057
204.99725960942794,0.139722947,20315.799415430265,6.877551020408163e-06,9.132218758169934,34364.24110270166,0.0002657477210358641
204.9946857846049,0.143473565,20318.510650289016,7.061224489795918e-06,9.377357189542485,34368.82716532548,0.0002728448411822225
204.9916749960268,0.147236996,20322.852969014086,7.244897959183673e-06,9.623333071895425,34376.17221163951,0.0002799419613285809
204.98961584319727,0.151002939,20327.31871153846,7.428571428571428e-06,9.869473137254902,34383.72602971343,0.00028703908147493926
204.98699105650599,0.154759646,20330.355640750673,7.612244897959183e-06,10.11500954248366,34388.86300540048,0.00029413620162129764
204.98449450442735,0.158526578,20334.56105235602,7.79591836734694e-06,10.361214248366014,34395.97647287411,0.00030123332176765607
204.98207523738608,0.162294536,20338.70144245524,7.979591836734695e-06,10.607486013071895,34402.97995625762,0.0003083304419140145
204.97973325572065,0.166036272,20339.443320000002,8.163265306122448e-06,10.85204392156863,34404.23484454903,0.0003154275620603728
204.97736536381524,0.169806557,20343.572843520782,8.346938775510204e-06,11.098467777777778,34411.219947079604,0.0003225246822067312
204.97504928246576,0.173577078,20347.552205741627,8.53061224489796e-06,11.34490705882353,34417.95105128061,0.0003296218023530896
204.97296463377165,0.177337987,20350.26080327869,8.714285714285715e-06,11.590718104575163,34422.532652866175,0.000336718922499448
204.97031391367886,0.181106748,20353.740027522937,8.89795918367347e-06,11.837042352941177,34428.41777204533,0.0003438160426458064
204.96807468014376,0.184881213,20357.706599999998,9.081632653061225e-06,12.083739411764705,34435.12724235294,0.0003509131627921648
204.96547533468464,0.188638898,20359.70485022026,9.26530612244898e-06,12.329339738562092,34438.50728913074,0.0003580102829385232
204.96305603989236,0.192413661,20363.432805615554,9.448979591836735e-06,12.576056274509805,34444.81313786474,0.00036510740308488154
204.96084270374558,0.196191749,20367.363773305085,9.63265306122449e-06,12.822990130718955,34451.46238255788,0.00037220452323123997
204.95826925417913,0.199944717,20368.58863409563,9.816326530612245e-06,13.068282156862745,34453.534238587905,0.00037930164337759834
204.95584994887193,0.203723292,20372.3292,1e-05,13.315247843137255,34459.86141803921,0.00038639876352395677
200.1119204823749,0.0272983261,27298.326100000002,1e-06,1.784204320261438,46175.207808366016,3.863987635239567e-05
200.11039784150861,0.0323185714,27303.620665517243,1.1836734693877552e-06,2.1123249281045755,46184.16358324094,4.573699649875406e-05
200.11037185786375,0.0373443467,27311.537138805972,1.3673469387755102e-06,2.4408069738562093,46197.554323679644,5.283411664511245e-05
200.10957156140034,0.0423722738,27318.96600263158,1.5510204081632651e-06,2.769429660130719,46210.120271118,5.993123679147083e-05
200.1084100914853,0.047405581,27327.923164705884,1.7346938775510204e-06,3.098403986928105,46225.27134003845,6.702835693782922e-05
200.10926192278257,0.0524319498,27331.548300000002,1.9183673469387756e-06,3.426924823529412,46231.4032682353,7.412547708418761e-05
200.10897783471245,0.0574751858,27342.564118446604,2.1020408163265306e-06,3.756548091503268,46250.03656113713,8.1222597230546e-05
200.11006221939763,0.0625216144,27353.206299999994,2.285714285714286e-06,4.08638002614379,46268.03784601306,8.83197173769044e-05
200.11047535937993,0.0675402752,27351.020535537195,2.4693877551020405e-06,4.414397071895425,46264.34061828121,9.541683752326277e-05
200.1109396004094,0.0725814447,27357.621463846153,2.653061224489796e-06,4.743885274509804,46275.50611008748,0.00010251395766962118
200.1119204823749,0.0776185642,27361.93989784173,2.836734693877551e-06,5.073108771241831,46282.81075530353,0.00010961107781597956
200.1121530357612,0.0826299125,27357.200760135136,3.020408163265306e-06,5.400647875816993,46274.79448838545,0.00011670819796233794
200.1133145030163,0.0876695742,27361.841629299364,3.2040816326530614e-06,5.730037529411765,46282.64453374298,0.00012380531810869634
200.11445041892568,0.0927019927,27363.8412186747,3.387755102040816e-06,6.05895377124183,46286.026845705965,0.0001309024382550547
200.1155603504832,0.0977167858,27360.700024,3.5714285714285714e-06,6.386718026143791,46280.71350464837,0.0001379995584014131
200.11757364228222,0.102754327,27363.92403804348,3.7551020408163268e-06,6.715969084967321,46286.166934938905,0.00014509667854777151
200.12002561960938,0.10778691,27365.5885492228,3.938775510204081e-06,7.044896078431373,46288.98246103831,0.0001521937986941299
200.1228391962665,0.112777674,27356.960524752474,4.122448979591837e-06,7.371089803921569,46274.38812945059,0.0001592909188404883
200.12660765782886,0.117802782,27357.044161137444,4.306122448979591e-06,7.6995282352941175,46274.529600669084,0.00016638803898684666
200.1346356385619,0.12281322,27353.853545454545,4.489795918367347e-06,8.027007843137255,46269.13266381462,0.00017348515913320506
200.13904932225026,0.127815175,27349.098580786027,4.673469387755102e-06,8.353933006535948,46261.08962553871,0.00018058227927956346
200.14328241133342,0.132828734,27347.09229411765,4.857142857142857e-06,8.68161660130719,46257.695985082675,0.0001876793994259218
200.14785110387382,0.13784514,27345.797004048585,5.040816326530612e-06,9.009486274509804,46255.50499769787,0.0001947765195722802
200.15236825073993,0.14282603,27337.794804687503,5.224489795918367e-06,9.335034640522876,46241.969251327624,0.0002018736397186386
200.15693691788476,0.147825471,27333.76633584906,5.408163265306122e-06,9.661795490196079,46235.15508312246,0.000208970759864997
200.16184118380778,0.15284079,27332.84200729927,5.5918367346938776e-06,9.989594117647059,46233.59157835981,0.0002160678800113554
200.16625479403493,0.157829645,27327.3943639576,5.775510204081632e-06,10.315663071895425,46224.37687184462,0.00022316500015771376
200.17087495468985,0.162770807,27314.279256849313,5.9591836734693876e-06,10.638614836601308,46202.19262531113,0.00023026212030407216
200.17559859967872,0.167764503,27310.500488372094,6.142857142857143e-06,10.965000196078432,46195.80082608299,0.00023735924045043056
200.17998662326448,0.172733768,27303.07945806452,6.3265306122448975e-06,11.289788758169935,46183.248129066,0.0002444563605967889
200.1848392881533,0.177710602,27297.239805642632,6.510204081632653e-06,11.61507202614379,46173.37033791054,0.00025155348074314734
200.1896915055972,0.182701816,27293.868853658536,6.6938775510204075e-06,11.941295163398692,46167.668361613265,0.0002586506008895057
200.19410547366792,0.187716841,27294.140086053412,6.877551020408163e-06,12.2690745751634,46168.127152095585,0.0002657477210358641
200.1985189967831,0.192643554,27281.89059537572,7.061224489795918e-06,12.591081960784313,46147.407098583244,0.0002728448411822225
200.2029844723294,0.197634981,27279.19456056338,7.244897959183673e-06,12.917319019607843,46142.846746887604,0.0002799419613285809
200.20685581150627,0.202591846,27271.979269230767,7.428571428571428e-06,13.241297124183006,46130.642058019104,0.00028703908147493926
200.2113472463207,0.207580313,27269.263638069708,7.612244897959183e-06,13.567340718954249,46126.04855903556,0.00029413620162129764
200.21601881043472,0.212574148,27267.36453403141,7.79591836734694e-06,13.893735163398693,46122.83621834856,0.00030123332176765607
200.22001959523024,0.217547419,27262.975782608693,7.979591836734695e-06,14.218785555555556,46115.4126309747,0.0003083304419140145
200.2242009440033,0.222454394,27250.663265000003,8.163265306122448e-06,14.539502875816995,46094.58596720262,0.0003154275620603728
200.22781414729582,0.227429072,27247.00373594132,8.346938775510204e-06,14.864645228758171,46088.39586184062,0.0003225246822067312
200.2315052877639,0.232390626,27241.963334928227,8.53061224489796e-06,15.18892980392157,46079.87000705507,0.0003296218023530896
200.23514445657574,0.237334401,27235.09519672131,8.714285714285715e-06,15.512052352941177,46068.252528833174,0.000336718922499448
200.2394288269917,0.242290656,27229.913174311925,8.89795918367347e-06,15.835990588235294,46059.48712099298,0.0003438160426458064
200.24332649442854,0.247247622,27225.01905168539,9.081632653061225e-06,16.159975294117647,46051.20869657634,0.0003509131627921648
200.24722371954917,0.25218395,27218.091519823785,9.26530612244898e-06,16.48261111111111,46039.490753793434,0.0003580102829385232
200.25112093538036,0.257130582,27212.523796976242,9.448979591836735e-06,16.805920392156864,46030.07293240165,0.00036510740308488154
200.25452796045442,0.262093935,27208.904269067796,9.63265306122449e-06,17.13032254901961,46023.95048911599,0.00037220452323123997
200.25708322460108,0.266976823,27197.22313305613,9.816326530612245e-06,17.449465555555555,46004.19180937861,0.00037930164337759834
200.26203871955616,0.27191064,27191.063999999995,1e-05,17.77193725490196,45993.77361568627,0.00038639876352395677
195.35539399577752,0.0374234483,37423.448300000004,1e-06,2.4459770130718956,63301.88509830067,3.863987635239567e-05
195.35088843062024,0.0443046646,37429.80285172414,1.1836734693877552e-06,2.895729712418301,63312.63384330855,4.573699649875406e-05
195.34558000358632,0.0512313828,37467.72771940299,1.3673469387755102e-06,3.348456392156863,63376.78388092479,5.283411664511245e-05
195.34112610500003,0.0581488556,37490.70953157895,1.5510204081632651e-06,3.800578797385621,63415.6576913244,5.993123679147083e-05
195.3363876311393,0.065048883,37498.76784705883,1.7346938775510204e-06,4.251560980392157,63429.28835829297,6.702835693782922e-05
195.33198540183588,0.0719733871,37518.04221170212,1.9183673469387756e-06,4.704142947712418,63461.89100907523,7.412547708418761e-05
195.32662520271109,0.0789227081,37545.75433883495,2.1020408163265306e-06,5.158346934640523,63508.76616268292,8.1222597230546e-05
195.32180847816915,0.0858615255,37564.417406249995,2.285714285714286e-06,5.611864411764706,63540.33480220588,8.83197173769044e-05
195.31688833760694,0.0927856459,37574.352471900835,2.4693877551020405e-06,6.064421300653596,63557.139998221806,9.541683752326277e-05
195.31176138036548,0.0997268523,37589.35202076923,2.653061224489796e-06,6.518094921568628,63582.51178415083,0.00010251395766962118
195.30676343670447,0.106680468,37606.783683453235,2.836734693877551e-06,6.972579607843137,63611.99749854704,0.00010961107781597956
195.30135143915743,0.113599494,37610.643283783786,3.020408163265306e-06,7.424803529411765,63618.526025119245,0.00011670819796233794
195.29202886827264,0.120601522,37639.965464968154,3.2040816326530614e-06,7.882452418300654,63668.12459041672,0.00012380531810869634
195.28672021416884,0.127566203,37655.08401807229,3.387755102040816e-06,8.337660326797385,63693.69767239941,0.0001309024382550547
195.28164441089785,0.134508191,37662.29348,3.5714285714285714e-06,8.791385032679738,63705.892500810456,0.0001379995584014131
195.27599944221453,0.141506577,37683.81670108695,3.7551020408163268e-06,9.24879588235294,63742.29909961636,0.00014509667854777151
195.27092359934514,0.148480593,37697.145373057,3.938775510204081e-06,9.704613921568628,63764.844591811445,0.0001521937986941299
195.26540762318447,0.155413049,37699.204955445544,4.122448979591837e-06,10.157715620915033,63768.32838215233,0.0001592909188404883
195.25999546279022,0.162397419,37713.144696682466,4.306122448979591e-06,10.614210392156862,63791.907500009285,0.00016638803898684666
195.25499733088435,0.169404836,37731.07710909091,4.489795918367347e-06,11.072211503267974,63822.240234200835,0.00017348515913320506
195.2493518182195,0.176363494,37737.16683842795,4.673469387755102e-06,11.527025751633989,63832.54103127551,0.00018058227927956346
195.244664730347,0.183370362,37752.7215882353,4.857142857142857e-06,11.984990980392158,63858.85194140717,0.0001876793994259218
195.23870852560475,0.190375734,37766.84601619433,5.040816326530612e-06,12.44285843137255,63882.743457458135,0.0001947765195722802
195.23337359680704,0.197384889,37780.70141015625,5.224489795918367e-06,12.900973137254903,63906.179901623786,0.0002018736397186386
195.2278579042528,0.204391074,37793.06651320755,5.408163265306122e-06,13.358893725490198,63927.09551384389,0.000208970759864997
195.22252293326346,0.211411387,37807.14585036496,5.5918367346938776e-06,13.817737712418301,63950.91075865656,0.0002160678800113554
195.2173695549075,0.218441445,37822.016978798594,5.775510204081632e-06,14.277218627450981,63976.0653210005,0.00022316500015771376
195.21151663876157,0.225427795,37828.636832191776,5.9591836734693876e-06,14.733842810457515,63987.26282464858,0.00023026212030407216
195.20556029008839,0.23247751,37845.176046511624,6.142857142857143e-06,15.194608496732027,64015.23895972032,0.00023735924045043056
195.199526142292,0.239517267,37859.180912903226,6.3265306122448975e-06,15.654723333333335,64038.92823698926,0.0002444563605967889
195.19408765265518,0.246555017,37872.0872507837,6.510204081632653e-06,16.11470699346405,64060.75934969164,0.00025155348074314734
195.18820900212944,0.25361057,37886.944908536585,6.6938775510204075e-06,16.575854248366014,64085.89112633509,0.0002586506008895057
195.18207136861238,0.260695722,37905.31269436202,6.877551020408163e-06,17.038936078431373,64116.96029608426,0.0002657477210358641
195.17691740366487,0.267718107,37913.835962427744,7.061224489795918e-06,17.49791549019608,64131.37743187124,0.0002728448411822225
195.17132370908703,0.274817407,37932.54350140846,7.244897959183673e-06,17.961922026143792,64163.02129519286,0.0002799419613285809
195.16547059625384,0.281840598,37940.080500000004,7.428571428571428e-06,18.42095411764706,64175.770152941186,0.00028703908147493926
195.15948797737147,0.288909011,37953.194474530836,7.612244897959183e-06,18.882941895424835,64197.9524837162,0.00029413620162129764
195.15404932874253,0.29601768,37970.854240837696,7.79591836734694e-06,19.34756078431373,64227.82403613593,0.00030123332176765607
195.14809273015948,0.303096717,37983.987552429666,7.979591836734695e-06,19.810242941176472,64250.03907561306,0.0003083304419140145
195.1415147624737,0.310139417,37992.0785825,8.163265306122448e-06,20.270550130718952,64263.7250794183,0.0003154275620603728
195.13664568166976,0.317234641,38006.10613447433,8.346938775510204e-06,20.73429026143791,64287.452729424556,0.0003225246822067312
195.13074071390693,0.324309676,38017.16297607656,8.53061224489796e-06,21.196710849673202,64306.15541312819,0.0003296218023530896
195.1250690530928,0.331377113,38026.88181967213,8.714285714285715e-06,21.65863483660131,64322.59486883104,0.000336718922499448
195.1191640353356,0.338487299,38041.00378669725,8.89795918367347e-06,22.123352875816995,64346.482222204235,0.0003438160426458064
195.11268934305875,0.345600506,38054.887177528086,9.081632653061225e-06,22.58826836601307,64369.96602316516,0.0003509131627921648
195.10753511672897,0.352720956,38069.00185903083,9.26530612244898e-06,23.05365725490196,64393.84105305346,0.0003580102829385232
195.10196677500127,0.359827299,38081.07484017278,9.448979591836735e-06,23.51812411764706,64414.26254010927,0.00036510740308488154
195.09637277388845,0.366971508,38096.618415254234,9.63265306122449e-06,23.98506588235294,64440.55454815553,0.00037220452323123997
195.09028643641724,0.374054501,38105.344176715174,9.816326530612245e-06,24.44800660130719,64455.31420218227,0.00037930164337759834
195.08383724420318,0.381234713,38123.4713,1e-05,24.917301503267975,64485.97629045751,0.00038639876352395677
190.0553752964662,0.0527979937,52797.9937,1e-06,3.4508492614379085,89307.97888601308,3.863987635239567e-05
190.0531909428429,0.0624916011,52794.62851551724,1.1836734693877552e-06,4.0844183725490195,89302.28666546315,4.573699649875406e-05
190.05124085738237,0.0722313364,52825.90274029851,1.3673469387755102e-06,4.721002379084967,89355.18711888402,5.283411664511245e-05
190.0488745748326,0.0819711743,52849.836061842114,1.5510204081632651e-06,5.357593091503269,89395.6704104885,5.993123679147083e-05
190.04710640372727,0.091665757,52842.61285882353,1.7346938775510204e-06,5.991225947712419,89383.45233897732,6.702835693782922e-05
190.04583207989376,0.101405564,52860.34719148936,1.9183673469387756e-06,6.627814640522876,89413.45002063693,7.412547708418761e-05
190.04453201512447,0.111091237,52849.22925242718,2.1020408163265306e-06,7.260865163398693,89394.64399038011,8.1222597230546e-05
190.04245190849622,0.120936927,52909.9055625,2.285714285714286e-06,7.904374313725491,89497.27816715687,8.83197173769044e-05
190.04133376240617,0.130644674,52905.69442975207,2.4693877551020405e-06,8.538867581699346,89490.15502235187,9.541683752326277e-05
190.04057946036443,0.140393054,52917.38189230769,2.653061224489796e-06,9.17601660130719,89509.92440345902,0.00010251395766962118
190.04031944636134,0.150145625,52929.0332733813,2.836734693877551e-06,9.81343954248366,89529.63275262143,0.00010961107781597956
190.03953940400626,0.159855097,52924.998331081086,3.020408163265306e-06,10.448045555555556,89522.80763453455,0.00011670819796233794
190.0396951507595,0.169600966,52932.78556687898,3.2040816326530614e-06,11.08503045751634,89535.97976933516,0.00012380531810869634
190.0396432351774,0.179341362,52938.11287951808,3.387755102040816e-06,11.721657647058825,89544.99093607372,0.0001309024382550547
190.03943513656043,0.189038929,52930.90012,3.5714285714285714e-06,12.355485555555555,89532.79052977778,0.0001379995584014131
190.0393313053708,0.198784277,52937.11724456522,3.7551020408163268e-06,12.992436405228759,89543.30681629723,0.00014509667854777151
190.0396174955182,0.208517379,52939.64544559586,3.938775510204081e-06,13.628586862745099,89547.58327660267,0.0001521937986941299
190.03974750260474,0.218190126,52927.30779207921,4.122448979591837e-06,14.260792549019609,89526.71409536012,0.0001592909188404883
190.04013752377793,0.227943258,52934.690246445505,4.306122448979591e-06,14.898252156862746,89539.20154104638,0.00016638803898684666
190.04076138287925,0.237708266,52944.11379090909,4.489795918367347e-06,15.53648797385621,89555.14149730244,0.00017348515913320506
190.0402932704518,0.247254016,52905.881152838425,4.673469387755102e-06,16.16039320261438,89490.47086506264,0.00018058227927956346
190.04128141063174,0.257078764,52927.98082352942,4.857142857142857e-06,16.802533594771244,89527.85253025762,0.0001876793994259218
190.04252956354986,0.266842389,52936.344376518224,5.040816326530612e-06,17.440679019607845,89541.99950747006,0.0001947765195722802
190.04325768849404,0.276546513,52932.73100390626,5.224489795918367e-06,18.07493549019608,89535.88747588849,0.0002018736397186386
190.04411581958843,0.286280093,52934.80964905661,5.408163265306122e-06,18.711117189542485,89539.40351095327,0.000208970759864997
190.04513013235,0.29598519,52931.65806569343,5.5918367346938776e-06,19.345437254901963,89534.07259739518,0.0002160678800113554
190.04609209267474,0.305710319,52932.17537455831,5.775510204081632e-06,19.98106660130719,89534.94762703066,0.00022316500015771376
190.04726214947564,0.315338263,52916.35235273973,5.9591836734693876e-06,20.610343986928108,89508.18293391532,0.00023026212030407216
190.0473664162257,0.325076045,52919.3561627907,6.142857142857143e-06,21.246800326797384,89513.26388843288,0.00023735924045043056
190.049628435278,0.334780557,52916.926751612904,6.3265306122448975e-06,21.881082156862746,89509.15453148642,0.0002444563605967889
190.05061656759352,0.344427593,52905.805821316615,6.510204081632653e-06,22.511607385620913,89490.3434415473,0.00025155348074314734
190.05222898833966,0.354144577,52905.7447347561,6.6938775510204075e-06,23.14670437908497,89490.24011343058,0.0002586506008895057
190.05352904457845,0.363858907,52905.30101780416,6.877551020408163e-06,23.781627908496734,89489.48956475632,0.0002657477210358641
190.05441334375396,0.373529946,52898.74957803468,7.061224489795918e-06,24.413721960784315,89478.40778297631,0.0002728448411822225
190.056571519555,0.383211583,52893.99314647888,7.244897959183673e-06,25.04650869281046,89470.36226345577,0.0002799419613285809
190.05836585190156,0.392906809,52891.30121153846,7.428571428571428e-06,25.680183594771243,89465.8088467069,0.00028703908147493926
190.0601597452462,0.402436162,52866.948895442365,7.612244897959183e-06,26.303017124183008,89424.61682444761,0.00029413620162129764
190.0614602289548,0.412100367,52861.04184031414,7.79591836734694e-06,26.934664509803923,89414.62502139411,0.00030123332176765607
190.06374839622123,0.421753261,52853.989230179024,7.979591836734695e-06,27.565572614379086,89402.69550830282,0.0003083304419140145
190.0656203711186,0.431428634,52850.007665000005,8.163265306122448e-06,28.197949934640523,89395.96067779085,0.0003154275620603728
190.06715468157293,0.441011011,52835.059997555014,8.346938775510204e-06,28.82424908496732,89370.67664945907,0.0003225246822067312
190.06902708729143,0.450696197,52832.80778229665,8.53061224489796e-06,29.45726777777778,89366.86701998937,0.0003296218023530896
190.07118523621625,0.460289111,52820.061918032785,8.714285714285715e-06,30.084255620915034,89345.3073489339,0.000336718922499448
190.07334338117286,0.470028102,52824.25916972477,8.89795918367347e-06,30.72079098039216,89352.4070138874,0.0003438160426458064
190.07550152216166,0.479659606,52816.45099775281,9.081632653061225e-06,31.350301045751635,89339.19946547992,0.0003509131627921648
190.0774777423887,0.489239705,52803.40428414097,9.26530612244898e-06,31.976451307189546,89317.13090676916,0.0003580102829385232
190.0790120373438,0.498876082,52796.82077321814,9.448979591836735e-06,32.606279869281046,89305.99487652846,0.00036510740308488154
190.08174209147836,0.508511627,52790.40195550847,9.63265306122449e-06,33.23605405228758,89295.13742539602,0.00037220452323123997
190.0833282945124,0.518055398,52774.87422453222,9.816326530612245e-06,33.85982993464052,89268.87221770549,0.00037930164337759834
190.08631877872764,0.527689631,52768.96309999999,1e-05,34.48951836601307,89258.87353124183,0.00038639876352395677
185.39130957531938,0.073130376,73130.376,1e-06,4.779763137254902,123700.26999215687,3.863987635239567e-05
185.38773351669488,0.0865906127,73154.13831551724,1.1836734693877552e-06,5.659517169934641,123740.46402650891,4.573699649875406e-05
185.38666323712036,0.0998989956,73060.45946865671,1.3673469387755102e-06,6.529346117647059,123582.0059509043,5.283411664511245e-05
185.38444472516022,0.113523072,73192.50694736843,1.5510204081632651e-06,7.419808627450981,123805.36469267288,5.993123679147083e-05
185.38099914869173,0.127044463,73237.39631764706,1.7346938775510204e-06,8.303559673202615,123881.29520919648,6.702835693782922e-05
185.3785191862726,0.140527665,73253.78281914894,1.9183673469387756e-06,9.184814705882353,123909.01303003755,7.412547708418761e-05
185.37601338151242,0.154029763,73276.29501941748,2.1020408163265306e-06,10.06730477124183,123947.09249036107,8.1222597230546e-05
185.37361223617796,0.167602966,73326.29762499999,2.285714285714286e-06,10.954442222222221,124031.6720611111,8.83197173769044e-05
185.37134115059888,0.181087992,73333.15378512397,2.4693877551020405e-06,11.835816470588236,124043.26927836657,9.541683752326277e-05
185.36878321853794,0.194619863,73356.71759230769,2.653061224489796e-06,12.720252483660131,124083.12753522373,0.00010251395766962118
185.36599011385036,0.208153656,73377.90751079137,2.836734693877551e-06,13.60481411764706,124118.97035158696,0.00010961107781597956
185.3636931770438,0.221637774,73380.07382432432,3.020408163265306e-06,14.486129019607844,124122.63467800744,0.00011670819796233794
185.36105684034595,0.235184195,73401.43665605095,3.2040816326530614e-06,15.371516013071897,124158.7699776862,0.00012380531810869634
185.3583942224059,0.248741037,73423.55911445784,3.387755102040816e-06,16.25758411764706,124196.19018837706,0.0001309024382550547
185.35588837860166,0.262247369,73429.26332,3.5714285714285714e-06,17.14035091503268,124205.83887069282,0.0001379995584014131
185.35319991197466,0.275826017,73453.66757065216,3.7551020408163268e-06,18.027844248366012,124247.11874042341,0.00014509667854777151
185.35027626933214,0.289383215,73470.3499222798,3.938775510204081e-06,18.913935620915034,124275.33699271904,0.0001521937986941299
185.3473005058348,0.302838819,73460.90163861385,4.122448979591837e-06,19.7933868627451,124259.35519002135,0.0001592909188404883
185.34482091665322,0.316420341,73481.50099052134,4.306122448979591e-06,20.68106803921569,124294.199061091,0.00016638803898684666
185.34192353124965,0.329991671,73498.14490454545,4.489795918367347e-06,21.568083071895426,124322.35229605467,0.00017348515913320506
185.33952188461572,0.343503442,73500.73649781659,4.673469387755102e-06,22.451205359477125,124326.73598454204,0.00018058227927956346
185.33636347601228,0.357098874,73520.35641176472,4.857142857142857e-06,23.33979568627451,124359.92313310267,0.0001876793994259218
185.33385758948558,0.370662888,73532.31381376518,5.040816326530612e-06,24.22633254901961,124380.14911766295,0.0001947765195722802
185.33090762666347,0.384213903,73540.94237109377,5.224489795918367e-06,25.112019803921573,124394.74435058214,0.0002018736397186386
185.3281407165797,0.397810596,73557.43095849057,5.408163265306122e-06,26.00069254901961,124422.63485004813,0.000208970759864997
185.3251911786535,0.411428072,73576.55302189781,5.5918367346938776e-06,26.890723660130718,124454.97988279184,0.0002160678800113554
185.32218908080281,0.425037096,73592.99542049471,5.775510204081632e-06,27.780202352941178,124482.79225375183,0.00022316500015771376
185.31934419798208,0.438522113,73587.61485273973,5.9591836734693876e-06,28.661576013071898,124473.69100581073,0.00023026212030407216
185.31618530213424,0.452125969,73601.90193023256,6.142857142857143e-06,29.550716928104578,124497.85764407966,0.00023735924045043056
185.31300099767745,0.465763073,73620.61476451614,6.3265306122448975e-06,30.44203091503268,124529.51046442338,0.0002444563605967889
185.3104687890315,0.479307335,73624.01070532916,6.510204081632653e-06,31.327276797385622,124535.25470940644,0.00025155348074314734
185.30717980083853,0.49291928,73637.33146341464,6.6938775510204075e-06,32.21694640522876,124557.78681523993,0.0002586506008895057
185.3043607240087,0.50653445,73650.40964391691,6.877551020408163e-06,33.10682679738562,124579.90860029869,0.0002657477210358641
185.30154120308396,0.52010923,73657.08748554913,7.061224489795918e-06,33.994067320261436,124591.20419124258,0.0002728448411822225
185.298095405575,0.533733889,73670.31143943661,7.244897959183673e-06,34.884567908496734,124613.57255245882,0.0002799419613285809
185.29519791546116,0.547359709,73683.03775,7.428571428571428e-06,35.77514437908496,124635.099148366,0.00028703908147493926
185.29169998457485,0.560940951,73689.2938310992,7.612244897959183e-06,36.66280725490196,124645.68132999004,0.00029413620162129764
185.2887503635378,0.574632864,73709.45114136125,7.79591836734694e-06,37.55770352941177,124679.77748617186,0.00030123332176765607
185.28546132012363,0.588301512,73725.76493094629,7.979591836734695e-06,38.45107921568628,124707.37231456797,0.0003083304419140145
185.28245913005492,0.601832099,73724.43212750001,8.163265306122448e-06,39.335431307189545,124705.11787318303,0.0003154275620603728
185.27906583667274,0.615472056,73736.26098777507,8.346938775510204e-06,40.22693176470588,124725.12642899468,0.0003225246822067312
185.27601151465416,0.629164201,73753.69820334928,8.53061224489796e-06,41.121843202614386,124754.62153612285,0.0003296218023530896
185.2726440440108,0.642740189,73757.07086885245,8.714285714285715e-06,42.00916267973856,124760.32641084323,0.000336718922499448
185.26932868198955,0.656397392,73769.43166972477,8.89795918367347e-06,42.90179032679739,124781.23474591353,0.0003438160426458064
185.26677054810537,0.670087367,73784.90108539326,9.081632653061225e-06,43.79655993464053,124807.40131307044,0.0003509131627921648
185.26290684101664,0.683700128,73791.42350660793,9.26530612244898e-06,44.686282875817,124818.43400987015,0.0003580102829385232
185.26006138987128,0.697388774,73805.72338228942,9.448979591836735e-06,45.58096562091503,124842.622296317,0.00036510740308488154
185.2572943282576,0.711058573,73817.52134957627,9.63265306122449e-06,46.47441653594771,124862.57859653815,0.00037220452323123997
185.25361366290386,0.72467073,73823.00575883576,9.816326530612245e-06,47.36410000000001,124871.85549272351,0.00037930164337759834
185.25082030946334,0.738338972,73833.89719999999,1e-05,48.2574491503268,124890.27840104574,0.00038639876352395677
180.38226281372772,0.10419942,104199.42000000001,1e-06,6.810419607843137,176253.6594509804,3.863987635239567e-05
180.3809525747471,0.12335507,104213.76603448275,1.1836734693877552e-06,8.062422875816994,176277.92581519045,4.573699649875406e-05
180.37980012606218,0.14254164,104246.87104477613,1.3673469387755102e-06,9.31644705882353,176333.92304828798,5.283411664511245e-05
180.37862086507354,0.161684932,104244.23247368423,1.5510204081632651e-06,10.567642614379086,176329.45989666326,5.993123679147083e-05
180.37770400327582,0.180864931,104263.31316470589,1.7346938775510204e-06,11.821237320261439,176361.7349478816,6.702835693782922e-05
180.37642057159596,0.20003316,104272.60468085106,1.9183673469387756e-06,13.07406274509804,176377.45157780562,7.412547708418761e-05
180.37566062127382,0.218314471,103858.34057281555,2.1020408163265306e-06,14.268919673202616,175676.72248525923,8.1222597230546e-05
180.3748483662374,0.23850939,104347.85812499998,2.285714285714286e-06,15.588849019607842,176504.74302450978,8.83197173769044e-05
