Repository: cliagit/spin-lab-data

Ca12X_C5 
Dall'analisi dello spettro a raggi X non è evidente la presenza di inclusioni di rutenio metallico in maniera significativa; è presente una fase Ca113  Per il collegamento elettrico sono state create due piazzole conduttive depositando su entrambe le facce Ag con il metodo della polverizzazione catodica con Argon per la durata di 4 minuti e 30 secondi alla pressione di lavoro di 8 10-2 torr e voltaggio di 1,9kV. Per delineare le piazzole è stato usato un foglio di paraffina, PARAFILM. Durante la rimozione del film di paraffina si è staccato un piccolo pezzo dal campione. La resistenza iniziale misurata a temperatura ambiente è di circa 235 Ohm.

File: CA12X_C5/CA12X_C5_current_from_1e-6_to_10e-6A/CA12X_C5_current_from_1e-6_to_10e-6A-20220413131146.csv (part 1 of 2)
Temperature [K],Voltage [V],Resistance [𝛀],Current Source [A],Electric Field [V/cm],Restivity [𝛀 cm],Current Density [A/cm2]
144.23968933947734,2.09397574,2093975.74,1e-06,136.86115947712418,3541966.807267974,3.863987635239567e-05
144.24088309817296,2.48615379,2100371.3053448275,1.1836734693877552e-06,162.4937117647059,3552784.92694929,4.573699649875406e-05
144.24213055825857,2.86228998,2093316.5525373134,1.3673469387755102e-06,187.07777647058825,3540851.7895206325,5.283411664511245e-05
144.24204954850288,3.23683709,2086908.1238157896,1.5510204081632651e-06,211.5579797385621,3530011.9113955973,5.993123679147083e-05
144.24202224184197,3.6087606,2080344.3458823531,1.7346938775510204e-06,235.86670588235296,3518909.259570935,6.702835693782922e-05
144.24481616374572,3.9791034,2074213.474468085,1.9183673469387756e-06,260.07211764705886,3508538.8705381732,7.412547708418761e-05
144.24400242755988,4.28839648,2040110.9467961167,2.1020408163265306e-06,280.287351633987,3450854.33353487,8.1222597230546e-05
144.2451688735353,4.71696971,2063674.2481249997,2.285714285714286e-06,308.2986738562092,3490711.7347369283,8.83197173769044e-05
144.24752906708326,5.0813228,2057725.7619834712,2.4693877551020405e-06,332.11260130718955,3480649.8509890353,9.541683752326277e-05
144.24809840702798,5.44614363,2052777.2143846154,2.653061224489796e-06,355.9571,3472279.3665538463,0.00010251395766962118
144.25119085822556,5.81017901,2048192.6006474819,2.836734693877551e-06,379.75026209150326,3464524.477435087,0.00010961107781597956
144.25214066397106,6.16993655,2042749.2631756759,3.020408163265306e-06,403.26382679738566,3455317.054312843,0.00011670819796233794
144.25371396224895,6.52978028,2037956.902675159,3.2040816326530614e-06,426.7830248366013,3447210.76086491,0.00012380531810869634
144.25596536195164,6.88792501,2033182.683674699,3.387755102040816e-06,450.191177124183,3439135.1538236085,0.0001309024382550547
144.2570230216548,7.24304645,2028053.0059999998,3.5714285714285714e-06,473.40172875816995,3430458.287273203,0.0001379995584014131
144.25903047793565,7.59855331,2023527.7836413041,3.7551020408163268e-06,496.6374712418301,3422803.8588651605,0.00014509667854777151
144.26144478929405,7.95264052,2019064.1734715027,3.938775510204081e-06,519.7804261437909,3415253.6476759803,0.0001521937986941299
144.26323515253574,8.30159635,2013753.570049505,4.122448979591837e-06,542.5879967320262,3406270.7446327577,0.0001592909188404883
144.26570360842956,8.65347629,2009575.0626066355,4.306122448979591e-06,565.5866856209151,3399202.7856378905,0.00016638803898684666
144.26925700706616,9.002873,2005185.3499999999,4.489795918367347e-06,588.4230718954248,3391777.5724183,0.00017348515913320506
144.27039611206462,9.34959483,2000568.3260698689,4.673469387755102e-06,611.0846294117647,3383967.8613521704,0.00018058227927956346
144.27397679637596,9.69688325,1996417.1397058826,4.857142857142857e-06,633.7832189542485,3376946.1160515198,0.0001876793994259218
144.2767437610404,10.0421916,1992175.6615384617,5.040816326530612e-06,656.3523921568628,3369771.6418702872,0.0001947765195722802
144.2783170130175,10.3841375,1987588.8183593752,5.224489795918367e-06,678.7017973856209,3362012.9816431785,0.0002018736397186386
144.28244012969887,10.7268934,1983463.3079245284,5.408163265306122e-06,701.1041437908497,3355034.6672605746,0.000208970759864997
144.2840133709599,11.0679621,1979307.0908759125,5.5918367346938776e-06,723.3962156862746,3348004.4125404325,0.0002160678800113554
144.28729546035564,11.4078249,1975206.4314487635,5.775510204081632e-06,745.6094705882354,3341068.1337185623,0.00022316500015771376
144.2898180003437,11.7431916,1970604.0698630137,5.9591836734693876e-06,767.5288627450981,3333283.224055869,0.00023026212030407216
144.29396836529594,10.1550549,1653148.4720930231,6.142857142857143e-06,663.7290784313725,2796306.042991336,0.00023735924045043056
144.29771141251973,10.4596358,1653297.271612903,6.3265306122448975e-06,683.6363267973855,2796557.737865486,0.0002444563605967889
144.29955585260956,10.7509704,1651402.9768025079,6.510204081632653e-06,702.6778039215686,2793353.5320031964,0.00025155348074314734
144.30316371675627,11.0401218,1649286.4884146343,6.6938775510204075e-06,721.5765882352941,2789773.4849784793,0.0002586506008895057
144.30492668608605,11.3279173,1647085.8982195845,6.877551020408163e-06,740.3867516339869,2786051.179472082,0.0002657477210358641
144.3081818440116,11.6114989,1644403.0234104048,7.061224489795918e-06,758.9214967320262,2781513.087964789,0.0002728448411822225
144.31070432102737,11.8960897,1641995.4797183098,7.244897959183673e-06,777.522202614379,2777440.7199418205,0.0002799419613285809
144.31417607066396,12.1804577,1639676.9980769232,7.428571428571428e-06,796.1083464052288,2773519.000668678,0.00028703908147493926
144.3162375431854,12.4620817,1637109.9284182307,7.612244897959183e-06,814.5151437908497,2769176.7939518834,0.00029413620162129764
144.31919413188808,12.7441311,1634718.3871727749,7.79591836734694e-06,832.9497450980393,2765131.4941197005,0.00030123332176765607
144.32193364295927,13.0253047,1632327.1874680305,7.979591836734695e-06,851.3271045751634,2761086.772004747,0.0003083304419140145
144.3246462961678,13.3029522,1629611.6445000002,8.163265306122448e-06,869.474,2756493.4222000004,0.0003154275620603728
144.3286604243036,13.5816585,1627142.4608801957,8.346938775510204e-06,887.6900980392157,2752316.7900378737,0.0003225246822067312
144.33085746984835,13.8596459,1624695.3327751197,8.53061224489796e-06,905.8592091503268,2748177.464850987,0.0003296218023530896
144.3350890870996,14.1365742,1622229.826229508,8.714285714285715e-06,923.9590980392157,2744007.0524718743,0.000336718922499448
144.33744857189302,14.4136948,1619887.7183486237,8.89795918367347e-06,942.0715555555556,2740045.3693374107,0.0003438160426458064
144.3408660588126,14.6889824,1617438.511460674,9.081632653061225e-06,960.0642091503269,2735902.5278825,0.0003509131627921648
144.34409377366597,14.9644133,1615101.8759911892,9.26530612244898e-06,978.06622875817,2731950.1013498027,0.0003580102829385232
144.34566689903855,15.2366163,1612514.4680345573,9.448979591836735e-06,995.8572745098039,2727573.492335578,0.00036510740308488154
144.34987113831855,15.5113575,1610289.2319915255,9.63265306122449e-06,1013.8142156862746,2723809.4982967763,0.00037220452323123997
144.3528276082664,15.7814468,1607673.3746361744,9.816326530612245e-06,1031.467111111111,2719384.767031647,0.00037930164337759834
144.35629918325424,16.0532448,1605324.48,1e-05,1049.23168627451,2715411.604078431,0.00038639876352395677
142.34865323075655,2.590595,2590595.0,1e-06,169.3199346405229,4381999.908496733,3.863987635239567e-05
142.3435414182939,3.09735132,2616727.839310345,1.1836734693877552e-06,202.44126274509804,4426203.691591616,4.573699649875406e-05
142.33745108404295,3.56447871,2606857.564029851,1.3673469387755102e-06,232.97246470588235,4409508.088698858,5.283411664511245e-05
142.33217634546077,4.02957107,2598012.926710527,1.5510204081632651e-06,263.37065816993464,4394547.355769179,5.993123679147083e-05
142.32826098256763,4.49393849,2590623.3648235295,1.7346938775510204e-06,293.72146993464054,4382047.887688428,6.702835693782922e-05
142.3214903657687,4.95501928,2582935.5821276596,1.9183673469387756e-06,323.8574692810458,4369043.978134892,7.412547708418761e-05
142.31665026569226,5.40343442,2570565.8891262137,2.1020408163265306e-06,353.1656483660131,4348120.601999112,8.1222597230546e-05
142.3115656200746,5.87575327,2570642.0556249996,2.285714285714286e-06,384.0361614379085,4348249.437880719,8.83197173769044e-05
142.30419679539747,6.32880108,2562902.916694215,2.4693877551020405e-06,413.6471294117647,4335158.659087992,9.541683752326277e-05
142.3018583552032,6.78342295,2556828.6503846156,2.653061224489796e-06,443.360977124183,4324884.017774762,0.00010251395766962118
142.2956860446025,7.23977612,2552151.2941007195,2.836734693877551e-06,473.18798169934644,4316972.254335074,0.00010961107781597956
142.29030199907717,7.69023476,2546091.2381081083,3.020408163265306e-06,502.62972287581704,4306721.649819467,0.00011670819796233794
142.28551645453808,8.14152761,2540986.3241401273,3.2040816326530614e-06,532.1259875816994,4298086.671159903,0.00012380531810869634
142.27950688316295,8.59123909,2535968.1651204824,3.387755102040816e-06,561.5188947712419,4289598.43877896,0.0001309024382550547
142.27518341273634,9.03541021,2529914.8588,3.5714285714285714e-06,590.5496869281046,4279359.251355818,0.0001379995584014131
142.26917421990402,9.47857681,2524186.2157065216,3.7551020408163268e-06,619.5148241830066,4269669.232842143,0.00014509667854777151
142.2644697549983,9.92432163,2519646.4241968915,3.938775510204081e-06,648.6484725490196,4261990.160667683,0.0001521937986941299
142.25829715576697,10.3654714,2514396.527722772,4.122448979591837e-06,677.4817908496733,4253109.943625187,0.0001592909188404883
142.25348404642,10.8084302,2510014.596208531,4.306122448979591e-06,706.4333464052288,4245697.8921488095,0.00016638803898684666
142.24799113549795,11.2476242,2505152.662727273,4.489795918367347e-06,735.1388366013073,4237473.91577659,0.00017348515913320506
142.24271535061854,11.6831211,2499881.8074235804,4.673469387755102e-06,763.6026862745098,4228558.246805376,0.00018058227927956346
142.23300724968047,9.78605157,2014775.3232352943,4.857142857142857e-06,639.6112137254902,3407999.043485583,0.0001876793994259218
142.22830302806167,10.1512697,2013814.6368421053,5.040816326530612e-06,663.4816797385621,3406374.039312006,0.0001947765195722802
142.2237342812122,10.5124435,2012147.3886718752,5.224489795918367e-06,687.0878104575164,3403553.8835835382,0.0002018736397186386
142.21807828787453,10.8712882,2010162.7237735852,5.408163265306122e-06,710.5417124183007,3400196.8164222473,0.000208970759864997
142.2138356962763,11.2288602,2008080.8386861314,5.5918367346938776e-06,733.912431372549,3396675.300993273,0.0002160678800113554
142.20910398697978,11.5832337,2005577.5664310954,5.775510204081632e-06,757.0740980392156,3392441.007793252,0.00022316500015771376
142.20420891272184,11.9341482,2002648.156849315,5.9591836734693876e-06,780.0096862745098,3387485.9019124364,0.00023026212030407216
142.19974907198642,12.2890567,2000544.1139534882,6.142857142857143e-06,803.2063202614379,3383926.906478188,0.00023735924045043056
142.19493560977838,12.6439531,1998560.3287096773,6.3265306122448975e-06,826.4021633986928,3380571.327255324,0.0002444563605967889
142.19014949392684,12.9946853,1996048.8391849531,6.510204081632653e-06,849.3258366013073,3376323.1345167705,0.00025155348074314734
142.1856348235424,13.3483792,1994117.624390244,6.6938775510204075e-06,872.4430849673203,3373056.4783803606,0.0002586506008895057
142.18095724219998,13.6993762,1991897.4296735905,6.877551020408163e-06,895.3840653594772,3369301.0117616034,0.0002657477210358641
142.17619796210488,14.047245,1989349.725433526,7.061224489795918e-06,918.1205882352941,3364991.5617137025,0.0002728448411822225
142.17122147042198,14.3947991,1986887.7630985917,7.244897959183673e-06,940.8365424836602,3360827.144378533,0.0002799419613285809
142.16521103891844,14.7448449,1984882.9673076924,7.428571428571428e-06,963.7153529411765,3357436.0257466068,0.00028703908147493926
142.1620020805132,15.0934299,1982783.0163538877,7.612244897959183e-06,986.4986862745099,3353883.951845661,0.00029413620162129764
142.15740603384924,15.4407279,1980616.9295811518,7.79591836734694e-06,1009.1979019607844,3350220.008990864,0.00030123332176765607
142.15319049630023,15.7877488,1978515.8342710994,7.979591836734695e-06,1031.8790065359476,3346665.999407585,0.0003083304419140145
142.1481317305665,16.1313356,1976088.611,8.163265306122448e-06,1054.335660130719,3342560.3433124186,0.0003154275620603728
142.14326365916648,16.4746885,1973740.1870415648,8.346938775510204e-06,1076.7770261437909,3338587.9765121373,0.0003225246822067312
142.13836818087537,16.8164659,1971308.203588517,8.53061224489796e-06,1099.1154183006538,3334474.2685536486,0.0003296218023530896
142.13341837413995,17.1600466,1969185.6754098362,8.714285714285715e-06,1121.5716732026144,3330884.005203043,0.000336718922499448
142.12868618779697,17.5038553,1967176.3983944955,8.89795918367347e-06,1144.0428300653596,3327485.3065653294,0.0003438160426458064
142.12433452273473,17.8459732,1965062.2175280896,9.081632653061225e-06,1166.403477124183,3323909.1627207166,0.0003509131627921648
142.11775290928546,18.1862836,1962836.7762114534,9.26530612244898e-06,1188.6459869281045,3320144.8214609423,0.0003580102829385232
142.11440778249954,18.5263995,1960677.2688984883,9.448979591836735e-06,1210.8757843137255,3316492.007783848,0.00036510740308488154
142.10926709240607,18.8628052,1958214.9466101695,9.63265306122449e-06,1232.8630849673204,3312326.9815863525,0.00037220452323123997
142.1039634679921,19.1975944,1955680.0948024946,9.816326530612245e-06,1254.7447320261438,3308039.271469841,0.00037930164337759834
142.09999268520465,19.5382128,1953821.2799999998,1e-05,1277.0073725490197,3304895.0801568627,0.00038639876352395677
140.221189914321,3.04088548,3040885.48,1e-06,198.75068496732027,5143667.726954249,3.863987635239567e-05
140.2199901334051,3.64425919,3078770.695,1.1836734693877552e-06,238.1868751633987,5207750.6919346405,4.573699649875406e-05
140.2219258826981,4.19182639,3065664.076268657,1.3673469387755102e-06,273.97558104575165,5185580.803518486,5.283411664511245e-05
140.22241668035872,4.7362558,3053638.6078947373,1.5510204081632651e-06,309.5592026143791,5165239.684465085,5.993123679147083e-05
140.22241668035872,5.27748543,3042315.130235294,1.7346938775510204e-06,344.9336882352941,5146085.984999307,6.702835693782922e-05
140.2213262217556,5.8136751,3030532.764893617,1.9183673469387756e-06,379.9787647058824,5126156.0755194,7.412547708418761e-05
140.21813625549825,6.34957351,3020670.8931067963,2.1020408163265306e-06,415.0048045751634,5109474.687163653,8.1222597230546e-05
140.22088985491638,6.88434627,3011901.4931249996,2.285714285714286e-06,449.95727254901965,5094641.218436275,8.83197173769044e-05
140.2193634838377,7.41178406,3001466.272231405,2.4693877551020405e-06,484.4303307189542,5076990.008192729,9.541683752326277e-05
140.21843631598207,7.93926048,2992490.4886153843,2.653061224489796e-06,518.9059137254902,5061807.440873605,0.00010251395766962118
140.2199901334051,8.46523254,2984146.7227338133,2.836734693877551e-06,553.2831725490197,5047693.9336177185,0.00010961107781597956
140.21974496254057,8.98289118,2974065.3231081082,3.020408163265306e-06,587.1170705882353,5030641.213205088,0.00011670819796233794
140.2175091470036,9.5035255,2966068.4681528662,3.2040816326530614e-06,621.1454575163399,5017114.506914783,0.00012380531810869634
140.21791852861008,10.0223083,2958392.209036145,3.387755102040816e-06,655.0528300653596,5004130.089533036,0.0001309024382550547
140.22099917535326,10.5345621,2949677.3880000003,3.5714285714285714e-06,688.5334705882353,4989388.941270589,0.0001379995584014131
140.2219807715481,11.0455931,2941489.466847826,3.7551020408163268e-06,721.9341895424836,4975539.045883773,0.00014509667854777151
140.21715511178414,11.5538226,2933353.924352332,3.938775510204081e-06,755.1518039215687,4961777.749165905,0.0001521937986941299
140.22437986785505,9.41768657,2284488.326386139,4.122448979591837e-06,615.5350699346405,3864219.469730279,0.0001592909188404883
140.22598810437384,9.82374733,2281344.1666824645,4.306122448979591e-06,642.0749888888889,3858901.113316483,0.00016638803898684666
140.22713344481804,10.2299417,2278487.015,4.489795918367347e-06,668.6236405228758,3854068.2319084965,0.00017348515913320506
140.22814201994873,10.6314772,2274857.566812227,4.673469387755102e-06,694.8677908496733,3847929.008437937,0.00018058227927956346
140.22958695588238,11.0321947,2271334.2029411765,4.857142857142857e-06,721.058477124183,3841969.2269357946,0.0001876793994259218
140.23051411023536,11.4309064,2267669.690688259,5.040816326530612e-06,747.1180653594771,3835770.6924844543,0.0001947765195722802
140.23179529207937,11.8261052,2263590.4484375003,5.224489795918367e-06,772.9480522875817,3828870.6408864385,0.0002018736397186386
140.2332402211195,12.2228442,2260073.0784905665,5.408163265306122e-06,798.8787058823531,3822920.998126527,0.000208970759864997
140.23362215030892,12.6177846,2256465.12919708,5.5918367346938776e-06,824.6918039215686,3816818.140105911,0.0002160678800113554
140.23615751493725,13.0099905,2252613.1961130747,5.775510204081632e-06,850.3261764705883,3810302.5827062987,0.00022316500015771376
140.236784608159,13.3988474,2248436.7212328766,5.9591836734693876e-06,875.741660130719,3803238.0617978335,0.00023026212030407216
140.23918365808623,13.7894123,2244788.048837209,6.142857142857143e-06,901.2687777777778,3797066.320516796,0.00023735924045043056
140.24021966111758,14.1781278,2241058.910322581,6.3265306122448975e-06,926.6750196078432,3790758.470532575,0.0002444563605967889
140.24087419476075,14.5644394,2237170.9423197494,6.510204081632653e-06,951.9241437908497,3784181.9599500075,0.00025155348074314734
140.24245541034557,14.9505647,2233468.5070121954,6.6938775510204075e-06,977.1610915032679,3777919.2785278177,0.0002586506008895057
140.24561783172248,15.3357175,2229822.4258160237,6.877551020408163e-06,1002.334477124183,3771751.920269196,0.0002657477210358641
140.2476898189787,15.7177155,2225919.2471098267,7.061224489795918e-06,1027.3016666666667,3765149.680732177,0.0002728448411822225
140.2461356003657,16.0998135,2222227.7788732396,7.244897959183673e-06,1052.2753921568628,3758905.550146369,0.0002799419613285809
140.2499250890125,16.480002,2218461.8076923075,7.428571428571428e-06,1077.12431372549,3752535.397586727,0.00028703908147493926
140.25325122461362,16.8588135,2214696.679624665,7.612244897959183e-06,1101.8832352941176,3746166.6711559696,0.00029413620162129764
140.2552143330733,17.2383132,2211197.242931937,7.79591836734694e-06,1126.687137254902,3740247.3625541525,0.00030123332176765607
140.2508522187457,17.6153847,2207554.604347826,7.979591836734695e-06,1151.3323333333333,3734085.8274850803,0.0003083304419140145
140.25884003298057,17.9892851,2203687.4247500002,8.163265306122448e-06,1175.7702679738563,3727544.480557517,0.0003154275620603728
140.2566047889578,18.3646175,2200161.9987775064,8.346938775510204e-06,1200.301797385621,3721581.211004044,0.0003225246822067312
140.2633109588461,18.7350103,2196209.3413875597,8.53061224489796e-06,1224.510477124183,3714895.2781117675,0.0003296218023530896
140.26483769972927,19.1060409,2192496.4967213115,8.714285714285715e-06,1248.760843137255,3708614.98922533,0.000336718922499448
140.26535591276468,19.4763171,2188852.1511467886,8.89795918367347e-06,1272.9619019607844,3702450.5667763986,0.0003438160426458064
140.26952676026045,19.8451451,2185195.7525842693,9.081632653061225e-06,1297.0683071895426,3696265.7566588824,0.0003509131627921648
140.27192570766107,20.2129264,2181571.35154185,9.26530612244898e-06,1321.1063006535949,3690135.070451182,0.0003580102829385232
140.2732891480133,20.5798121,2177993.0732181426,9.448979591836735e-06,1345.0857581699347,3684082.4009729107,0.00036510740308488154
140.27473399879557,20.9437164,2174241.744915254,9.63265306122449e-06,1368.8703529411764,3677737.0168893314,0.00037220452323123997
140.27849590361313,21.3060713,2170472.9598752595,9.816326530612245e-06,1392.553679738562,3671362.1046778904,0.00037930164337759834
140.28045894740393,21.664825,2166482.5,1e-05,1416.0016339869283,3664612.22875817,0.00038639876352395677
138.3510886643151,3.75952584,3759525.84,1e-06,245.7206431372549,6359250.2443921575,3.863987635239567e-05
138.3464973224192,4.53092826,3827853.1851724135,1.1836734693877552e-06,296.1391019607843,6474826.172043271,4.573699649875406e-05
138.34037487831014,5.20895977,3809537.742238806,1.3673469387755102e-06,340.4548869281046,6443845.540466687,5.283411664511245e-05
138.3381064616184,5.88267526,3792777.4702631584,1.5510204081632651e-06,384.48857908496734,6415495.485647748,5.993123679147083e-05
138.33132822493715,6.55003473,3775902.373764706,1.7346938775510204e-06,428.10684509803923,6386951.204773242,6.702835693782922e-05
138.329469724684,7.21897956,3763085.089787234,1.9183673469387756e-06,471.82872941176475,6365270.7270388,7.412547708418761e-05
138.32515154836221,7.87665139,3747144.8360194177,2.1020408163265306e-06,514.8138163398693,6338307.7356982045,8.1222597230546e-05
138.32102410618862,8.54256476,3737372.0824999996,2.285714285714286e-06,558.3375660130719,6321777.091183006,8.83197173769044e-05
138.31566724772784,9.19666526,3724269.4028099175,2.4693877551020405e-06,601.0892326797385,6299613.865668017,9.541683752326277e-05
138.31164934960216,9.8551305,3714626.1115384614,2.653061224489796e-06,644.1261764705882,6283302.206968325,0.00010251395766962118
138.30703025352213,10.5051408,3703251.073381295,2.836734693877551e-06,686.6105098039216,6264061.292752151,0.00010961107781597956
138.29601501888766,11.1460646,3690251.117567568,3.020408163265306e-06,728.500954248366,6242071.825009717,0.00011670819796233794
138.29702616553737,11.7879666,3679046.9006369426,3.2040816326530614e-06,770.4553333333334,6223119.855456476,0.00012380531810869634
138.288225246328,9.19747166,2714916.333373494,3.387755102040816e-06,601.1419385620915,4592289.850176864,0.0001309024382550547
138.27942376569206,9.68967779,2713109.7812,3.5714285714285714e-06,633.3122738562091,4589234.061271634,0.0001379995584014131
138.2749136147468,10.1758763,2709880.101630435,3.7551020408163268e-06,665.0899542483661,4583771.047725206,0.00014509667854777151
138.2713059331275,10.6582039,2705968.865803109,3.938775510204081e-06,696.6146339869282,4577155.179541469,0.0001521937986941299
138.26698696473875,11.1343957,2700917.7688118815,4.122448979591837e-06,727.7382810457517,4568611.232473954,0.0001592909188404883
138.2594151819724,11.6099714,2696154.495734597,4.306122448979591e-06,758.8216601307189,4560554.140497475,0.00016638803898684666
138.2562444667232,12.0853477,2691736.533181818,4.489795918367347e-06,789.8920065359478,4553081.142401664,0.00017348515913320506
138.25342915022225,12.561118,2687750.139737991,4.673469387755102e-06,820.9881045751634,4546338.144864,0.00018058227927956346
138.248536372002,13.0378951,2684272.5205882355,4.857142857142857e-06,852.1500065359478,4540455.740707422,0.0001876793994259218
138.24405355216163,13.5152846,2681169.8194331983,5.040816326530612e-06,883.3519346405228,4535207.511564129,0.0001947765195722802
138.2413743953262,13.9856821,2676946.9644531254,5.224489795918367e-06,914.0968692810458,4528064.538565156,0.0002018736397186386
138.2362902998441,14.4485453,2671617.810188679,5.408163265306122e-06,944.3493660130719,4519050.256711309,0.000208970759864997
138.23136989366918,14.917781,2667778.3540145983,5.5918367346938776e-06,975.018366013072,4512555.804045609,0.0002160678800113554
138.23486907668251,15.3852161,2663871.338869258,5.775510204081632e-06,1005.5696797385621,4505947.075159241,0.00022316500015771376
138.23011238513254,15.8475684,2659352.2315068496,5.9591836734693876e-06,1035.7887843137255,4498302.990287403,0.00023026212030407216
138.22653154698332,16.3110907,2655293.834883721,6.142857142857143e-06,1066.0843594771243,4491438.199136647,0.00023735924045043056
138.22188441183283,16.7770729,2651859.91,6.3265306122448975e-06,1096.5407124183007,4485629.703973857,0.0002444563605967889
138.21548807616168,17.2409218,2648292.063322884,6.510204081632653e-06,1126.857633986928,4479594.679659884,0.00025155348074314734
138.21201632034277,17.7050577,2644962.8881097566,6.6938775510204075e-06,1157.1933137254903,4473963.368907222,0.0002586506008895057
138.20797081030386,18.1661599,2641370.430563798,6.877551020408163e-06,1187.3307124183007,4467886.715228177,0.0002657477210358641
138.2020660051777,18.6247727,2637612.3187861275,7.061224489795918e-06,1217.3054052287582,4461529.856874835,0.0002728448411822225
138.1975283316103,19.08175,2633819.0140845072,7.244897959183673e-06,1247.173202614379,4455113.469575624,0.0002799419613285809
138.19260767205887,19.5335216,2629512.523076923,7.428571428571428e-06,1276.7007581699347,4447829.025962796,0.00028703908147493926
138.1893000021295,19.9849452,2625368.1361930296,7.612244897959183e-06,1306.205568627451,4440818.782004941,0.00029413620162129764
138.18355924320178,20.4436928,2622358.50052356,7.79591836734694e-06,1336.189071895425,4435727.973434624,0.00030123332176765607
138.17918519304538,20.9018175,2619409.3542199484,7.979591836734695e-06,1366.131862745098,4430739.482824331,0.0003083304419140145
138.1747840574668,21.3530173,2615744.6192500005,8.163265306122448e-06,1395.6220457516342,4424540.571646406,0.0003154275620603728
138.17073788864775,21.802446,2612028.9828850855,8.346938775510204e-06,1424.9964705882353,4418255.560592551,0.0003225246822067312
138.16507908647148,22.2513785,2608415.183014354,8.53061224489796e-06,1454.3384640522877,4412142.806301405,0.0003296218023530896
138.15272249590606,22.6989904,2604802.17704918,8.714285714285715e-06,1483.5941437908498,4406031.394904104,0.000336718922499448
138.15510063134636,23.1396886,2600561.3334862385,8.89795918367347e-06,1512.3979477124183,4398857.994158422,0.0003438160426458064
138.14829368593874,23.5841939,2596911.238426966,9.081632653061225e-06,1541.4505816993465,4392683.8464372475,0.0003509131627921648
138.14771944313486,24.0307965,2593632.2213656385,9.26530612244898e-06,1570.6402941176473,4387137.37836227,0.0003580102829385232
138.14110369411046,24.4795568,2590709.034989201,9.448979591836735e-06,1599.9710326797388,4382192.799053629,0.00036510740308488154
138.1374673924181,24.9231482,2587360.724152542,9.63265306122449e-06,1628.963934640523,4376529.120331229,0.00037220452323123997
138.13093365532055,25.3589431,2583343.475883576,9.816326530612245e-06,1657.4472614379085,4369733.931756009,0.00037930164337759834
138.12789908322324,25.7964874,2579648.7399999998,1e-05,1686.0449281045753,4363484.27393464,0.00038639876352395677
136.25584618351937,4.65436716,4654367.16,1e-06,304.2070039215686,7872877.261490197,3.863987635239567e-05
136.24666438694862,5.63980332,4764661.4255172415,1.1836734693877552e-06,368.6145960784314,8059440.372051387,4.573699649875406e-05
136.2426629495117,6.47682899,4736785.380746269,1.3673469387755102e-06,423.3221562091503,8012287.9512231,5.283411664511245e-05
136.24162143186524,7.32157151,4720486.894605264,1.5510204081632651e-06,478.53408562091505,7984719.008652564,5.993123679147083e-05
136.23476945088998,8.14258104,4693958.481882353,1.7346938775510204e-06,532.1948392156862,7939846.1118376,6.702835693782922e-05
136.22890422268398,8.96208702,4671726.212553192,1.9183673469387756e-06,585.7573215686275,7902240.155612851,7.412547708418761e-05
136.2234771784285,9.76952131,4647636.351359223,2.1020408163265306e-06,638.5308045751634,7861492.076678216,8.1222597230546e-05
136.2180500945181,10.5955476,4635552.074999999,2.285714285714286e-06,692.5194509803922,7841051.48372549,8.83197173769044e-05
136.21355508523334,11.3994727,4616315.390909092,2.4693877551020405e-06,745.0635751633988,7808512.569720739,9.541683752326277e-05
136.20316702618575,8.4733302,3193793.6907692305,2.653061224489796e-06,553.812431372549,5402312.465170437,0.00010251395766962118
136.192011312163,9.05544473,3192207.135035971,2.836734693877551e-06,591.8591326797385,5399628.800962806,0.00010961107781597956
136.1804990318789,9.61711171,3184043.7418243242,3.020408163265306e-06,628.5693928104575,5385820.394667551,0.00011670819796233794
136.1721937448109,10.1939251,3181543.5025477703,3.2040816326530614e-06,666.2696143790849,5381591.231760543,0.00012380531810869634
136.16909602369893,10.7599976,3176143.8698795186,3.387755102040816e-06,703.2678169934641,5372457.735456336,0.0001309024382550547
136.1633397282188,11.3136207,3167813.796,3.5714285714285714e-06,739.4523333333333,5358367.388266667,0.0001379995584014131
136.15654175113147,11.8814378,3164078.544565217,3.7551020408163268e-06,776.5645620915034,5352049.198258028,0.00014509667854777151
136.1523204620797,12.4495162,3160757.998963731,3.938775510204081e-06,813.6938692810457,5346432.484521657,0.0001521937986941299
136.14730399977873,12.9940796,3152029.2099009897,4.122448979591837e-06,849.2862483660131,5331667.709296577,0.0001592909188404883
136.14031409997284,13.5493235,3146525.362559242,4.306122448979591e-06,885.5766993464052,5322357.9335315805,0.00016638803898684666
136.13389992714835,14.11951,3144799.9545454546,4.489795918367347e-06,922.8437908496733,5319439.400237671,0.00017348515913320506
136.12573116993735,14.6622087,3137328.499126638,4.673469387755102e-06,958.3142941176471,5306801.408980221,0.00018058227927956346
136.12260612053248,15.2098438,3131438.4294117647,4.857142857142857e-06,994.1074379084968,5296838.336808921,0.0001876793994259218
136.1161642001328,15.7748461,3129422.9105263157,5.040816326530612e-06,1031.0356928104575,5293429.08002752,0.0001947765195722802
136.11057168302509,16.3200526,3123760.0679687504,5.224489795918367e-06,1066.6701045751636,5283850.363335378,0.0002018736397186386
136.1036913574535,16.8569774,3116950.538113208,5.408163265306122e-06,1101.76322875817,5272332.0213313615,0.000208970759864997
136.0967829129007,17.4124455,3113904.4872262776,5.5918367346938776e-06,1138.0683333333334,5267179.616301703,0.0002160678800113554
136.09382239407552,17.968647,3111179.16254417,5.775510204081632e-06,1174.4213725490197,5262569.720695629,0.00022316500015771376
136.08458386208318,18.49502,3103616.3698630137,5.9591836734693876e-06,1208.8248366013072,5249777.232160444,0.00023026212030407216
136.08003331273298,19.0297405,3097864.732558139,6.142857142857143e-06,1243.773888888889,5240048.318863049,0.00023735924045043056
136.0735358304968,19.5900022,3096484.218709678,6.3265306122448975e-06,1280.392300653595,5237713.175176893,0.0002444563605967889
136.06174758658628,20.1028003,3087890.9551724135,6.510204081632653e-06,1313.9085163398693,5223177.64182105,0.00025155348074314734
136.06152865371445,20.6373891,3083024.5911585367,6.6938775510204075e-06,1348.8489607843137,5214946.171188427,0.0002586506008895057
136.05574392709772,21.1844298,3080228.6652818993,6.877551020408163e-06,1384.6032549019608,5210216.853431082,0.0002657477210358641
136.04694371542024,21.7251184,3076678.61734104,7.061224489795918e-06,1419.9423790849673,5204211.9357376555,0.0002728448411822225
136.04066534244407,22.2433447,3070208.141690141,7.244897959183673e-06,1453.8133790849674,5193267.105028814,0.0002799419613285809
136.03427790582685,22.7782171,3066298.4557692306,7.428571428571428e-06,1488.7723594771242,5186653.858516843,0.00028703908147493926
136.02808175918008,23.3283147,3064577.534316354,7.612244897959183e-06,1524.7264509803922,5183742.914255376,0.00029413620162129764
136.02191315883462,23.8404798,3058072.016230366,7.79591836734694e-06,1558.2012941176472,5172738.809153065,0.00030123332176765607
136.0130849474185,24.3576762,3052496.5058823526,7.979591836734695e-06,1592.004980392157,5163307.815178777,0.0003083304419140145
136.00875336796648,24.9043443,3050782.1767500006,8.163265306122448e-06,1627.7349215686277,5160408.02184902,0.0003154275620603728
136.00104919329286,25.4245612,3045974.3246943764,8.346938775510204e-06,1661.736026143791,5152275.524384999,0.0003225246822067312
135.99592223205735,25.9338055,3040087.2476076554,8.53061224489796e-06,1695.0199673202615,5142317.514253995,0.0003296218023530896
135.990219331509,26.4651661,3036986.273770492,8.714285714285715e-06,1729.7494183006538,5137072.206874532,0.000336718922499448
135.98166489845565,27.0015451,3034577.3162844037,8.89795918367347e-06,1764.806869281046,5132997.447414403,0.0003438160426458064
135.96976571439092,27.4971411,3027775.08741573,9.081632653061225e-06,1797.1987647058825,5121491.455053536,0.0003509131627921648
135.96664000792381,28.0132746,3023459.1528634354,9.26530612244898e-06,1830.9329803921569,5114191.037653969,0.0003580102829385232
135.95953846425436,28.5532966,3021839.165010799,9.448979591836735e-06,1866.2285359477125,5111450.822907156,0.00036510740308488154
135.95254679512271,29.045805,3015348.400423729,9.63265306122449e-06,1898.4186274509805,5100471.6733964775,0.00037220452323123997
135.94648704986795,29.5429168,3009569.4869022868,9.816326530612245e-06,1930.909594771242,5090696.62228962,0.00037930164337759834
135.9396323432328,30.0643403,3006434.03,1e-05,1964.9895620915033,5085392.98669281,0.00038639876352395677
134.2993479376852,5.50906779,5509067.79,1e-06,360.06979019607843,9318606.170274511,3.863987635239567e-05
134.29349451108882,6.71560122,5673525.16862069,1.1836734693877552e-06,438.9281843137255,9596786.36365382,4.573699649875406e-05
134.28970239149868,7.70822969,5637362.012089552,1.3673469387755102e-06,503.8058620915033,9535616.266201152,5.283411664511245e-05
134.28398628166025,8.69836675,5608157.509868422,1.5510204081632651e-06,568.520702614379,9486216.75525456,5.993123679147083e-05
134.28184284424904,9.67551564,5577650.192470589,1.7346938775510204e-06,632.386643137255,9434613.52817901,6.702835693782922e-05
134.2790396299214,10.637494,5545076.659574468,1.9183673469387756e-06,695.261045751634,9379515.290835768,7.412547708418761e-05
134.2737632875743,10.7578067,5117791.536893204,2.1020408163265306e-06,703.1246209150327,8656761.1094638,8.1222597230546e-05
134.2616991136768,8.23295604,3601918.267499999,2.285714285714286e-06,538.1017019607843,6092656.52045098,8.83197173769044e-05
134.2569994450199,8.87796572,3595209.2585123973,2.4693877551020405e-06,580.259197385621,6081308.209823584,9.541683752326277e-05
134.2497993448311,9.5189498,3587911.8476923076,2.653061224489796e-06,622.1535816993464,6068964.615573655,0.00010251395766962118
134.24009827837082,10.1618233,3582225.4798561153,2.836734693877551e-06,664.1714575163398,6059346.105795833,0.00010961107781597956
134.24174709986067,10.800094,3575706.7972972975,3.020408163265306e-06,705.8884967320262,6048319.73294471,0.00011670819796233794
134.23825672112682,11.4298538,3567279.211464968,3.2040816326530614e-06,747.0492679738562,6034064.443968195,0.00012380531810869634
134.23328255690885,12.0602407,3559950.568072289,3.387755102040816e-06,788.2510261437909,6021668.019719664,0.0001309024382550547
134.2295998646444,12.6893239,3553010.692,3.5714285714285714e-06,829.3675751633987,6009929.196664052,0.0001379995584014131
134.22646677208758,13.318634,3546810.1413043477,3.7551020408163268e-06,870.498954248366,5999440.9448991185,0.00014509667854777151
134.21976066407947,13.9422502,3539742.278756477,3.938775510204081e-06,911.258183006536,5987485.632301806,0.0001521937986941299
134.2170674140813,14.5593473,3531722.85990099,4.122448979591837e-06,951.5913267973857,5973920.759100499,0.0001592909188404883
134.21110358919657,15.1853238,3526449.6028436027,4.306122448979591e-06,992.5048235294119,5965001.027555061,0.00016638803898684666
134.20931682998892,15.8057072,3520362.0581818186,4.489795918367347e-06,1033.0527581699348,5954703.925865717,0.00017348515913320506
134.20431480324467,16.4199903,3513447.706113537,4.673469387755102e-06,1073.2019803921569,5943008.276746296,0.00018058227927956346
134.20148408733044,17.035109,3507228.3235294116,4.857142857142857e-06,1113.405816993464,5932488.17078047,0.0001876793994259218
134.19722392918996,17.6514891,3501712.412550607,5.040816326530612e-06,1153.6920980392156,5923157.989333969,0.0001947765195722802
134.1858455566751,18.2612017,3495308.1378906257,5.224489795918367e-06,1193.542594771242,5912325.137817607,0.0002018736397186386
134.18771445126708,18.8634886,3487965.8166037737,5.408163265306122e-06,1232.907751633987,5899905.577366384,0.000208970759864997
134.18367416538743,19.4682371,3481546.050729927,5.5918367346938776e-06,1272.433797385621,5889046.522411144,0.0002160678800113554
134.1793318246322,20.0807568,3476880.152650177,5.775510204081632e-06,1312.4677647058825,5881154.140561215,0.00022316500015771376
134.17537403321924,20.6796468,3470214.7027397263,5.9591836734693876e-06,1351.6109019607843,5869879.510255171,0.00023026212030407216
134.17127880560187,21.2766424,3463639.4604651164,6.142857142857143e-06,1390.6302222222223,5858757.466459949,0.00023735924045043056
134.167485592712,21.880862,3458587.8645161293,6.3265306122448975e-06,1430.1216993464054,5850212.675403754,0.0002444563605967889
134.1633903210155,22.482049,3453355.489028213,6.510204081632653e-06,1469.4149673202614,5841362.095166677,0.00025155348074314734
134.15866281531177,23.0764637,3447398.540548781,6.6938775510204075e-06,1508.2656013071896,5831285.8973465655,0.0002586506008895057
134.15552941953106,23.6646289,3440851.0863501485,6.877551020408163e-06,1546.7077712418302,5820210.85717267,0.0002657477210358641
134.15080186311636,24.2587302,3435484.9127167626,7.061224489795918e-06,1585.5379215686273,5811133.956935282,0.0002728448411822225
134.1458543126276,24.851453,3430200.5549295777,7.244897959183673e-06,1624.2779738562092,5802195.448469115,0.0002799419613285809
134.14197888485032,25.4377412,3424311.3153846157,7.428571428571428e-06,1662.5974640522877,5792233.780532932,0.00028703908147493926
134.13549197052262,26.0180844,3417925.2965147453,7.612244897959183e-06,1700.5283921568628,5781431.808745204,0.00029413620162129764
134.132193845759,26.6067492,3412907.619895288,7.79591836734694e-06,1739.0032156862746,5772944.392345755,0.00030123332176765607
134.12870294529387,27.1946775,3408028.6381074167,7.979591836734695e-06,1777.4299019607845,5764691.578707186,0.0003083304419140145
134.12499205835883,27.76952,3401766.2,8.163265306122448e-06,1815.0013071895426,5754098.644183007,0.0003154275620603728
134.11990690912805,28.3467258,3396062.5041564796,8.346938775510204e-06,1852.7271764705883,5744450.824024163,0.0003225246822067312
134.11619643880036,28.9239672,3390608.595215311,8.53061224489796e-06,1890.4553725490198,5735225.519226945,0.0003296218023530896
134.11177068917786,29.4925937,3384395.9983606557,8.714285714285715e-06,1927.620503267974,5724716.891344692,0.000336718922499448
134.10814272589212,30.0604248,3378350.4935779814,8.89795918367347e-06,1964.7336470588236,5714490.900248246,0.0003438160426458064
134.10352462130228,30.6287839,3372607.665393258,9.081632653061225e-06,2001.8813006535947,5704776.887606374,0.0003509131627921648
134.0984121140631,31.2004391,3367448.2729074885,9.26530612244898e-06,2039.2443856209152,5696049.758355935,0.0003580102829385232
134.09500360235756,31.7711372,3362388.170194384,9.448979591836735e-06,2076.54491503268,5687490.578080436,0.00036510740308488154
134.09024798490768,32.3289101,3356179.2264830507,9.63265306122449e-06,2113.000660130719,5676988.12950205,0.00037220452323123997
134.0860425212944,32.888504,3350388.141372141,9.816326530612245e-06,2149.575424836601,5667192.490111831,0.00037930164337759834
134.08024227158396,33.4516595,3345165.9499999997,1e-05,2186.382973856209,5658359.136339868,0.00038639876352395677
132.1612203589472,6.82969459,6829694.59,1e-06,446.38526732026145,11552450.718248367,3.863987635239567e-05
132.15446792767324,8.43087199,7122633.232931034,1.1836734693877552e-06,551.0373849673202,12047957.390082037,4.573699649875406e-05
132.1490656598481,9.66139677,7065797.637761194,1.3673469387755102e-06,631.4638411764706,11951819.795115015,5.283411664511245e-05
132.14195474716655,10.8967348,7025526.384210528,1.5510204081632651e-06,712.204888888889,11883700.838128658,5.993123679147083e-05
132.14297482385996,7.24834938,4178460.2308235294,1.7346938775510204e-06,473.74832549019607,7067879.135536794,6.702835693782922e-05
132.12048378746223,7.99709309,4168697.4618085106,1.9183673469387756e-06,522.685822875817,7051365.379843417,7.412547708418761e-05
132.12450825367193,8.74851191,4161913.432912621,2.1020408163265306e-06,571.7981640522876,7039890.1727959905,8.1222597230546e-05
132.1103409050006,9.48920039,4151525.170625,2.285714285714286e-06,620.2091758169935,7022318.393187908,8.83197173769044e-05
132.10890736861066,10.229738,4142621.173553719,2.4693877551020405e-06,668.6103267973856,7007257.253043807,9.541683752326277e-05
132.10562779661294,10.9621518,4131887.9861538457,2.653061224489796e-06,716.4805098039216,6989102.031481146,0.00010251395766962118
132.09465740000897,11.6979559,4123739.849640288,2.836734693877551e-06,764.5722810457517,6975319.431940565,0.00010961107781597956
132.09600818791634,12.4283571,4114793.90472973,3.020408163265306e-06,812.3109215686275,6960187.336889243,0.00011670819796233794
