Repository: cliagit/spin-lab-data

# spin-lab-data

# Dati riguardanti le sperimentazioni sull'analisi della caratteristica elettrica dei cristalli

Ca12X_C5 
Dall'analisi dello spettro a raggi X non è evidente la presenza di inclusioni di rutenio metallico in maniera significativa; è presente una fase Ca113  Per il collegamento elettrico sono state create due piazzole conduttive depositando su entrambe le facce Ag con il metodo della polverizzazione catodica con Argon per la durata di 4 minuti e 30 secondi alla pressione di lavoro di 8 10-2 torr e voltaggio di 1,9kV. Per delineare le piazzole è stato usato un foglio di paraffina, PARAFILM. Durante la rimozione del film di paraffina si è staccato un piccolo pezzo dal campione. La resistenza iniziale misurata a temperatura ambiente è di circa 235 Ohm. 
Il giorno 12/04/2022 il campione è stato smontato dal discendente per rifare i contatti, al montaggio la resistenza misurata a temperatura ambiente è di circa 220 Ohm

File: CA12X_C5/CA12X_C5_current_from_1e-7_to_10e-7A_flipped/CA12X_C5_current_from_1e-7_to_10e-7A_flipped-20220412171054.csv (part 1 of 2)
Temperature [K],Voltage [V],Resistance [𝛀],Current Source [A],Electric Field [V/cm],Restivity [𝛀 cm],Current Density [A/cm2]
119.47200064871791,2.2377693,22377693.0,1e-07,146.25943137254902,37851940.83921569,3.863987635239567e-06
119.47039898318525,3.1083265,29738316.033653848,1.0452261306532662e-07,203.15859477124184,50302458.754964806,4.0387408448735175e-06
119.469893069075,3.23690394,29684049.956682026,1.0904522613065326e-07,211.56234901960784,50210667.50842685,4.213494054507468e-06
119.46905003507797,3.36673467,29645141.56327434,1.1356783919597989e-07,220.04801764705883,50144853.83382614,4.388247264141417e-06
119.46685804666329,3.50068342,29644085.13106383,1.1809045226130653e-07,228.80283790849674,50143066.87528966,4.5630004737753686e-06
119.46682975680393,3.63085242,29612279.982786883,1.2261306532663317e-07,237.31061568627453,50089268.36304083,4.737753683409319e-06
119.46536858369645,3.76273191,29596191.703162055,1.271356783919598e-07,245.93019019607843,50062054.98547935,4.9125068930432684e-06
119.46542469205721,3.88691085,29522719.814885497,1.3165829145728643e-07,254.04646078431375,49937777.046355344,5.087260102677219e-06
119.46466557848197,4.0207489,29525056.49815498,1.3618090452261307e-07,262.79404575163403,49941729.553741895,5.26201331231117e-06
119.46348541422795,4.1484325,29483502.41071429,1.4070351758793969e-07,271.13937908496735,49871440.679038286,5.4367665219451196e-06
119.46208034139575,4.28178475,29483569.73183391,1.4522613065326633e-07,279.85521241830065,49871554.55293213,5.61151973157907e-06
119.46140562232836,4.40672015,29427426.505033556,1.4974874371859297e-07,288.0209248366013,49776588.10132474,5.78627294121302e-06
119.46039424951282,4.53252898,29380236.71074919,1.5427135678391958e-07,296.2437241830066,49696766.41007772,5.96102615084697e-06
119.4590730969178,4.65934875,29342101.305379752,1.5879396984924622e-07,304.5325980392157,49632260.2472698,6.13577936048092e-06
119.45808953882424,4.78828555,29319040.752307694,1.6331658291457286e-07,312.9598398692811,49593253.24638713,6.310532570114871e-06
119.45648783495284,4.91415004,29278917.902994014,1.6783919597989948e-07,321.186277124183,49525385.31565262,6.485285779748821e-06
119.45657176302508,5.04588511,29274960.25918368,1.7236180904522612e-07,329.7964124183007,49518690.94821396,6.660038989382771e-06
119.4548295457809,5.16681321,29210108.772443183,1.7688442211055276e-07,337.70020980392155,49408994.44645945,6.834792199016722e-06
119.4533678709917,5.29351671,29180327.570360113,1.8140703517587938e-07,345.9814843137255,49358619.44581175,7.009545408650671e-06
119.4526375037275,5.41659386,29132491.301081084,1.8592964824120602e-07,354.0257424836601,49277704.239998594,7.1842986182846215e-06
119.4520471739315,5.54999316,29141125.0353562,1.9045226130653266e-07,362.7446509803921,49292308.22973976,7.359051827918573e-06
119.45089480317682,5.67233171,29092629.13118557,1.9497487437185927e-07,370.7406346405229,49210277.24935181,7.533805037552522e-06
119.44974243013671,5.79785936,29062317.698740557,1.9949748743718591e-07,378.9450562091504,49159005.36231409,7.708558247186473e-06
119.44814070325681,5.92084707,29020900.663300492,2.0402010050251255e-07,386.983468627451,49088948.31151744,7.883311456820423e-06
119.44757865969012,6.04503222,28987021.970602416,2.0854271356783917e-07,395.10014509803926,49031642.39210396,8.058064666454373e-06
119.44656679129447,4.35314911,20431053.60589623,2.130653266331658e-07,284.5195496732027,34559193.94252252,8.232817876088324e-06
119.44544270057247,6.2945994,28928990.31408776,2.1758793969849245e-07,411.4117254901961,48933481.65546349,8.407571085722273e-06
119.44451522978648,6.42083716,28908294.000904977,2.221105527638191e-07,419.66255947712415,48898473.77407979,8.582324295356224e-06
119.44305400056727,6.54260046,28868680.52195122,2.266331658291457e-07,427.6209450980392,48831467.4449737,8.757077504990174e-06
119.44294130800309,6.66969728,28853690.406956524,2.3115577889447235e-07,435.9279267973857,48806111.61647287,8.931830714624125e-06
119.44150789440069,6.79255603,28821293.176332623,2.35678391959799e-07,443.9579104575164,48751311.59499925,9.106583924258075e-06
119.44083362296327,6.91151868,28773895.759832636,2.4020100502512563e-07,451.73324705882357,48671138.710095994,9.281337133892026e-06
119.44007447726163,7.03683216,28754201.228747435,2.4472361809045225e-07,459.9236705882353,48637825.346404165,9.456090343525975e-06
119.43802289282817,7.16016478,28727274.01653226,2.4924623115577886e-07,467.9846261437908,48592277.87894476,9.630843553159925e-06
119.43793849055538,7.28292567,28699053.63029703,2.5376884422110553e-07,476.00821372549024,48544543.003404394,9.805596762793876e-06
119.4367865633392,7.40591623,28672710.6959144,2.5829145728643214e-07,484.04681241830065,48499983.84380815,9.980349972427826e-06
119.43569027354793,7.52860789,28646137.095793504,2.6281407035175876e-07,492.0658751633987,48455034.512361825,1.0155103182061775e-05
119.4348754813435,7.64496627,28596772.325751882,2.673366834170854e-07,499.6709980392157,48371533.84251364,1.0329856391695726e-05
119.43344204783982,7.76938404,28578695.452125695,2.7185929648241204e-07,507.80287843137256,48340956.7517002,1.0504609601329676e-05
119.43316101901452,7.89243745,28556273.682727277,2.7638190954773865e-07,515.8455849673203,48303030.255489014,1.0679362810963627e-05
119.43200861079904,8.00986515,28514546.777280856,2.809045226130653e-07,523.5205980392157,48232449.05856396,1.0854116020597578e-05
119.43119334190416,8.1293166,28481232.45422535,2.8542713567839194e-07,531.3278823529412,48176097.772245236,1.1028869230231528e-05
119.43009751308497,8.25109775,28456992.240034666,2.8994974874371855e-07,539.2874346405229,48135095.370725304,1.1203622439865477e-05
119.42900121067018,8.37096078,28426982.853583623,2.944723618090452e-07,547.1216196078432,48084334.39547347,1.1378375649499429e-05
119.42804589341651,8.49589408,28414839.023865547,2.9899497487437183e-07,555.2871947712418,48063793.06781963,1.1553128859133378e-05
119.42709010306174,8.61279346,28376587.724172194,3.0351758793969845e-07,562.9276771241831,47999090.86938408,1.1727882068767328e-05
119.42624700695895,8.73092165,28343448.749592174,3.080402010050251e-07,570.6484738562092,47943036.18558467,1.1902635278401279e-05
119.42534779740666,8.85274452,28323089.380707398,3.1256281407035173e-07,578.6107529411765,47908598.246582195,1.2077388488035228e-05
119.42366112738667,8.97181043,28294616.09461173,3.1708542713567834e-07,586.3928385620915,47860435.59010141,1.2252141697669178e-05
119.42284631830908,9.08977173,28263508.972968753,3.21608040201005e-07,594.1027274509804,47807817.79218505,1.2426894907303131e-05
119.42236818328342,9.21167568,28245353.77996919,3.261306532663316e-07,602.0703058823531,47777108.2238956,1.260164811693708e-05
119.42113182047527,9.33293267,28225738.62203648,3.3065326633165824e-07,609.9955993464052,47743929.12015059,1.277640132657103e-05
119.42020431087427,9.44688525,28184860.041229386,3.351758793969849e-07,617.4434803921569,47674782.867125265,1.2951154536204981e-05
119.4191645741515,9.56506974,28157527.784911245,3.396984924623115e-07,625.1679568627451,47628550.26624203,1.312590774583893e-05
119.41801213816684,9.68326699,28130950.817664232,3.442211055276382e-07,632.8932673202614,47583595.23929087,1.3300660955472882e-05
119.4170563313008,9.80435482,28113351.71729107,3.487437185929648e-07,640.8075045751634,47553826.303496264,1.3475414165106831e-05
119.41615710751962,9.91843096,28076355.064580373,3.532663316582914e-07,648.2634614379085,47491246.344532035,1.3650167374740781e-05
119.41511689201178,10.0362031,28050623.832865167,3.577889447236181e-07,655.9609869281046,47447721.88199677,1.3824920584374732e-05
119.41416155192131,10.1510018,28017328.13037448,3.623115577889447e-07,663.4641699346405,47391402.09242429,1.3999673794008682e-05
119.41331843705132,10.2679796,27990793.704109594,3.668341708542713e-07,671.1097777777778,47346519.02368342,1.4174427003642631e-05
119.41247532095736,10.393061,27986727.185385656,3.71356783919598e-07,679.2850326797386,47339640.4939726,1.4349180213276584e-05
119.41160391109071,10.5006399,27936194.386363637,3.758793969849246e-07,686.3163333333333,47254164.09928699,1.4523933422910534e-05
119.41056415897069,10.6165545,27908776.03038309,3.804020100502512e-07,693.8924509803921,47207785.86054343,1.4698686632544483e-05
119.40991767270039,10.7344378,27887116.47780679,3.849246231155779e-07,701.5972418300654,47171148.65657776,1.4873439842178434e-05
119.40870910453314,10.847668,27854012.025806457,3.894472361809045e-07,708.9979084967321,47115152.36783471,1.5048193051812384e-05
119.40730342766395,10.9673783,27838115.838010207,3.939698492462311e-07,716.8221111111111,47088263.91422903,1.5222946261446333e-05
119.40643248158315,11.0920181,27834950.84363178,3.984924623115578e-07,724.9685032679739,47082910.315894805,1.5397699471080285e-05
119.40572987659206,11.2007059,27792275.238154616,4.030150753768844e-07,732.0722810457518,47010724.38976742,1.5572452680714236e-05
119.40466182106785,11.3151539,27764680.963008635,4.07537688442211e-07,739.5525424836602,46964048.58318062,1.5747205890348184e-05
119.4038748067114,11.4303408,27739485.6,4.120603015075377e-07,747.0810980392157,46921430.54431373,1.5921959099982135e-05
119.40275016181636,11.546167,27716371.93003619,4.165829145728643e-07,754.6514379084967,46882333.69603507,1.6096712309616086e-05
119.40207584538405,11.6600444,27689126.916467786,4.211055276381909e-07,762.0944052287582,46836248.666548125,1.6271465519250034e-05
119.40081114629935,11.7739026,27662415.789846517,4.2562814070351757e-07,769.5361176470589,46791066.70857699,1.6446218728883985e-05
119.39929322083012,11.8817831,27622369.589953274,4.301507537688442e-07,776.5871307189543,46723328.430587634,1.6620971938517936e-05
119.39870283681718,11.9943572,27593954.71445087,4.346733668341708e-07,783.9449150326798,46675264.57581625,1.6795725148151884e-05
119.3972697855858,3.29975437,7513170.705148742,4.3919597989949747e-07,215.67022026143792,12708552.800604537,1.697047835778584e-05
119.39580796594396,9.57240467,21573143.02751982,4.437185929648241e-07,625.6473640522876,36491041.931517184,1.7145231567419787e-05
119.39384063382916,3.36671113,7510936.265358746,4.482412060301507e-07,220.04647908496733,12704773.238397669,1.7319984777053738e-05
119.39282867180845,9.7472154,21528255.98890122,4.5276381909547736e-07,637.0729019607843,36415115.359004155,1.749473798668769e-05
119.39142342805287,3.43468248,7511008.939780221,4.57286432160804e-07,224.4890509803922,12704896.167419095,1.7669491196321637e-05
119.38996159369096,9.94069448,21525551.703155603,4.6180904522613065e-07,649.7185934640523,36410541.05082791,1.7844244405955588e-05
119.38799424176531,3.50198115,7509636.302262932,4.6633165829145726e-07,228.88765686274513,12702574.346572855,1.801899761558954e-05
119.38701056330235,10.0764134,21400280.326574173,4.708542713567839e-07,658.5891111111112,36198644.10795684,1.8193750825223487e-05
119.3850993174967,3.56981329,7509438.104756871,4.7537688442211054e-07,233.32113006535948,12702239.09484365,1.836850403485744e-05
119.38383458143142,10.2089281,21273054.365445025,4.798994974874372e-07,667.2502026143791,35983440.97893576,1.8543257244491393e-05
119.38181062074231,3.63643788,7506754.544813278,4.844221105527638e-07,237.67567843137255,12697699.84442926,1.8718010454125337e-05
119.38105186944824,10.3353663,21138107.848920863,4.889447236180904e-07,675.514137254902,35755178.50523346,1.8892763663759292e-05
119.37888737149373,3.7046268,7507339.441955195,4.93467336683417e-07,242.13247058823532,12698689.19985624,1.9067516873393236e-05
119.37750991663222,10.416105,20916295.610494453,4.979899497487437e-07,680.7911764705883,35379982.37905859,1.924227008302719e-05
119.3756269338492,3.77194418,7506168.9182,5.025125628140703e-07,246.53229934640524,12696709.255099086,1.9417023292661142e-05
119.37430605998712,10.459848,20629432.626362734,5.07035175879397e-07,683.6501960784313,34894752.70393906,1.9591776502295093e-05
119.37292859425378,3.83965288,7505804.745776032,5.115577889447236e-07,250.9577045751634,12696093.256253837,1.976652971192904e-05
119.37124224353032,10.5880956,20516368.299902633,5.160804020100502e-07,692.0323921568628,34703504.02624053,1.9941282921562992e-05
119.3695837109285,3.90650925,7503816.030405407,5.206030150753768e-07,255.32740196078433,12692729.337705355,2.011603613119694e-05
119.36860000126623,10.6441627,20269745.23732058,5.251256281407035e-07,695.6969084967321,34286340.309925266,2.029078934083089e-05
119.36651986954351,3.97362024,7502375.974952562,5.296482412060301e-07,259.7137411764706,12690293.479200805,2.0465542550464843e-05
119.36556397790211,10.723189,20074455.41862653,5.341708542713568e-07,700.8620261437909,33956006.94340226,2.0640295760098794e-05
119.36351213019176,4.04115511,7501771.1463619415,5.386934673366834e-07,264.1277849673203,12689270.409663206,2.0815048969732742e-05
119.36219122875826,10.8027924,19886731.61517114,5.4321608040201e-07,706.064862745098,33638471.51638099,2.0989802179366693e-05
119.36042043329431,4.1080124,7499949.244036698,5.477386934673366e-07,268.49754248366014,12686188.655926129,2.116455538900064e-05
119.35915564345262,10.8602828,19665116.262056418,5.522613065326633e-07,709.8224052287583,33263608.42235426,2.1339308598634592e-05
119.35817144452854,4.17595399,7500133.971209386,5.567839195979899e-07,272.93816928104576,12686501.122542415,2.1514061808268543e-05
119.35637281314519,10.8931976,19406860.54073411,5.613065326633166e-07,711.9736993464053,32826768.02576463,2.1688815017902494e-05
119.35437705202817,4.24313785,7498973.642539966,5.658291457286432e-07,277.3292712418301,12684538.422806166,2.1863568227536442e-05
119.35308395361352,10.9951748,19277883.57004405,5.703517587939698e-07,718.6388758169934,32608603.058349025,2.2038321437170394e-05
119.35181914778128,4.3104089,7498001.495629371,5.748743718592964e-07,281.7260718954248,12682894.033129944,2.221307464680434e-05
119.35075099305756,11.0186343,19017417.395490028,5.79396984924623e-07,720.1721764705883,32168023.672894247,2.2387827856438293e-05
119.34791200273244,4.37777959,7497230.106798624,5.839195979899497e-07,286.1293849673203,12681589.226401856,2.2562581066072244e-05
119.34704049593905,11.0694778,18811495.15115286,5.884422110552764e-07,723.4952810457517,31819705.523649413,2.27373342757062e-05
119.34557902138145,4.44553362,7497128.732033899,5.929648241206029e-07,290.5577529411765,12681417.750656033,2.2912087485340146e-05
119.34442643930171,11.144288,18651920.201850295,5.974874371859296e-07,728.3848366013071,31549783.97541736,2.3086840694974097e-05
119.34293666226371,4.51206024,7494991.550584308,6.020100502512563e-07,294.90589803921574,12677802.701249797,2.326159390460805e-05
119.34127804875976,11.1467308,18377791.459817734,6.065326633165828e-07,728.5444967320262,31086094.31242372,2.3436347114241996e-05
119.3394227728757,4.57990826,7495080.12944079,6.110552763819095e-07,299.3404091503268,12677952.53267501,2.3611100323875948e-05
119.33815793726276,11.2197288,18226334.94857143,6.155778894472362e-07,733.3156078431373,30829905.12869468,2.37858535335099e-05
119.33700534044004,4.64699316,7493935.4849270675,6.201005025125627e-07,303.72504313725494,12676016.36273938,2.3960606743143847e-05
119.33509392994137,11.2662778,18036921.0152856,6.246231155778894e-07,736.3580261437909,30509510.84154192,2.4135359952777798e-05
119.33360412893819,4.71385881,7492475.265095846,6.291457286432161e-07,308.0953470588235,12673546.396122908,2.431011316241175e-05
119.33219874176882,11.3014825,17835012.034099925,6.336683417085426e-07,738.6589869281047,30167981.140033077,2.4484866372045697e-05
119.3306806368367,4.78145715,7492204.510629921,6.381909547738693e-07,312.51353921568625,12673088.414058978,2.4659619581679648e-05
119.32924694602104,11.3252892,17621052.0,6.42713567839196e-07,740.2149803921569,29806067.04313726,2.48343727913136e-05
119.3275887649875,4.84865823,7491327.544798138,6.472361809045225e-07,316.9057666666667,12671605.023488617,2.5009126000947547e-05
119.32640785046269,11.3684741,17442762.88280648,6.517587939698492e-07,743.037522875817,29504490.41876024,2.51838792105815e-05
119.32441198626368,4.91629985,7491146.019525268,6.562814070351759e-07,321.32678758169936,12671297.972896338,2.535863242021545e-05
119.32314711792066,11.401127,17253416.52471483,6.608040201005024e-07,745.1716993464053,29184210.435269274,2.5533385629849397e-05
119.32151674477556,4.98267466,7489065.3877643505,6.653266331658291e-07,325.66501045751636,12667778.577473296,2.570813883948335e-05
119.32025187011877,11.3786245,16986843.7771943,6.698492462311558e-07,743.7009477124184,28733301.761685524,2.58828920491173e-05
119.31943644424119,5.05024399,7488811.8778688535,6.743718592964823e-07,330.08130653594776,12667349.7646566,2.6057645258751248e-05
119.317581098499,11.4460628,16859855.641746856,6.78894472361809e-07,748.1086797385622,28518500.915582266,2.62323984683852e-05
119.31654117791628,5.11731092,7487829.9491176475,6.834170854271357e-07,334.46476601307194,12665688.828965014,2.6407151678019154e-05
119.31468582291203,11.4802661,16687895.937910886,6.879396984924622e-07,750.3441895424837,28227630.514583908,2.6581904887653098e-05
119.31305542598159,5.18440491,7486912.751015965,6.924623115577889e-07,338.84999411764704,12664137.385378638,2.6756658097287053e-05
119.31226828737915,5.21816009,7486761.77296323,6.969849246231156e-07,341.05621503267975,12663882.005509045,2.6931411306921004e-05
119.30973849496576,5.25160761,7486174.171848138,7.015075376884421e-07,343.2423274509804,12662888.076302603,2.710616451655495e-05
119.30838917350759,5.28494163,7485433.340711744,7.060301507537688e-07,345.42102156862745,12661634.958014375,2.7280917726188903e-05
119.30549338040132,5.31904826,7485789.276803395,7.105527638190955e-07,347.65021307189545,12662237.025076592,2.7455670935822854e-05
119.30434119029535,5.35314784,7486130.85144062,7.15075376884422e-07,349.8789437908497,12662814.799691714,2.7630424145456802e-05
119.30220470401585,5.38587044,7484554.591899442,7.195979899497487e-07,352.01767581699346,12660148.551526638,2.7805177355090753e-05
119.29967439606554,5.41927809,7483944.065995836,7.241206030150754e-07,354.20118235294115,12659115.844965504,2.7979930564724704e-05
119.29779116063256,5.45260091,7483224.6971724145,7.286432160804019e-07,356.3791444444445,12657899.030249812,2.8154683774358652e-05
119.296188542742,5.48605783,7482697.108773133,7.331658291457286e-07,358.5658712418301,12657006.612748282,2.8329436983992603e-05
119.29396760320975,5.52046916,7483469.774114442,7.376884422110552e-07,360.8149777777778,12658313.578698155,2.8504190193626555e-05
119.2922810229315,5.5546673,7483945.786729859,7.422110552763818e-07,363.0501503267974,12659118.755592728,2.8678943403260502e-05
119.29059443774693,5.58765363,7482793.219179004,7.467336683417085e-07,365.20611960784316,12657169.1838139,2.8853696612894454e-05
119.288570151735,5.6216438,7482990.74381271,7.512562814070351e-07,367.42769934640523,12657503.297377316,2.9028449822528405e-05
119.28685525712281,5.65511946,7482505.13656915,7.557788944723617e-07,369.61565098039216,12656681.891137883,2.9203203032162353e-05
119.28502810585151,5.6891086,7482700.670191673,7.603015075376884e-07,371.83716339869284,12657012.63689938,2.9377956241796304e-05
119.28325707479414,5.72241306,7481998.678975034,7.64824120603015e-07,374.0139254901961,12655825.216462344,2.9552709451430255e-05
119.28168271561248,5.75666895,7482541.6136512095,7.693467336683416e-07,376.2528725490196,12656743.592241393,2.9727462661064203e-05
119.2797149964474,5.79041803,7482423.298506494,7.738693467336683e-07,378.4586947712418,12656543.461787457,2.9902215870698154e-05
119.27800007563947,5.82299381,7480799.019948354,7.783919597989949e-07,380.58783071895425,12653795.989298262,3.007696908033211e-05
119.27572293972884,5.85702772,7481055.945314506,7.829145728643215e-07,382.81226928104576,12654230.579394735,3.0251722289966053e-05
119.27442966593075,5.89053586,7480642.221697512,7.874371859296482e-07,385.0023437908497,12653530.76454455,3.0426475499600008e-05
119.2723491964467,5.92411707,7480325.488134518,7.919597989949748e-07,387.1971941176471,12652995.00868767,3.060122870923396e-05
119.27057812665109,5.95797644,7480361.587129339,7.964824120603014e-07,389.41022483660134,12653056.070255378,3.077598191886791e-05
119.26880705144369,5.99123908,7479652.301882058,8.010050251256281e-07,391.5842535947712,12651856.311941678,3.0950735128501855e-05
119.26728925219258,6.02459239,7479063.5409232685,8.055276381909547e-07,393.764208496732,12650860.42085583,3.112548833813581e-05
119.26506820193546,6.0585415,7479216.864143921,8.100502512562813e-07,395.9831045751634,12651119.76758462,3.130024154776976e-05
119.26338153757028,6.09253979,7479428.860024677,8.14572864321608e-07,398.20521503267975,12651478.359309716,3.1474994757403705e-05
119.2621726640895,6.12578135,7478714.654294479,8.190954773869346e-07,400.37786601307187,12650270.277983079,3.164974796703766e-05
119.25958605313463,6.15961652,7478729.026723612,8.236180904522613e-07,402.5893150326798,12650294.588993927,3.1824501176671614e-05
119.25815218650821,6.19224657,7477288.030521845,8.281407035175879e-07,404.7219980392157,12647857.139209501,3.1999254386305555e-05
119.25652163057607,6.22637635,7477663.812009656,8.326633165829145e-07,406.95270261437906,12648492.774824176,3.217400759593951e-05
119.25444109680495,6.25960659,7476961.052881152,8.371859296482412e-07,409.1246137254902,12647304.055461712,3.2348760805573464e-05
119.25275440150914,6.29383448,7477451.11355224,8.417085427135678e-07,411.3617307189543,12648132.994688364,3.252351401520741e-05
119.25101157221343,6.3269457,7476616.355700713,8.462311557788944e-07,413.52586274509804,12646720.99905454,3.269826722484136e-05
119.24895884746755,6.36083492,7476704.956172476,8.507537688442211e-07,415.74084444444446,12646870.867042068,3.2873020434475315e-05
119.24727213621343,6.39495168,7477058.662279672,8.552763819095477e-07,417.97069803921573,12647469.162078295,3.304777364410926e-05
119.24530430021102,6.42762036,7475724.439742841,8.597989949748743e-07,420.10590588235294,12645212.320297042,3.322252685374321e-05
119.243420416434,6.46097457,7475197.322267442,8.64321608040201e-07,422.2859196078432,12644320.699364798,3.3397280063377165e-05
119.24193037983424,6.49497898,7475424.04291498,8.688442211055275e-07,424.5084300653595,12644704.198081026,3.357203327301111e-05
119.24018751798016,6.52896919,7475632.156559263,8.733668341708542e-07,426.73001241830065,12645056.222990442,3.374678648264506e-05
119.23850078119065,6.56233003,7475121.2133371495,8.778894472361809e-07,428.9104594771242,12644191.960860487,3.3921539692279015e-05
119.2368418688814,6.59661827,7475666.49048975,8.824120603015074e-07,431.1515209150327,12645114.29894606,3.409629290191296e-05
119.23518295182186,6.62904989,7474112.9071388105,8.869346733668341e-07,433.2712346405229,12642486.407630878,3.427104611154691e-05
119.23327120557133,6.66300037,7474278.881792559,8.914572864321608e-07,435.4902202614379,12642767.154300094,3.4445799321180865e-05
119.23158444864434,6.69697468,7474469.777453731,8.959798994974873e-07,437.71076339869285,12643090.054934807,3.462055253081481e-05
119.22927882888195,6.73001559,7473622.223270089,9.00502512562814e-07,439.8703,12641656.414263394,3.479530574044876e-05
119.22801375292836,6.76307187,7472800.12287618,9.050251256281407e-07,442.03084117647063,12640265.828760494,3.4970058950082716e-05
119.22655197827962,6.79720491,7473170.039171271,9.095477386934672e-07,444.2617588235294,12640891.543382516,3.5144812159716663e-05
119.22469633518968,6.83112286,7473300.984826828,9.140703517587939e-07,446.4786183006536,12641113.03838682,3.531956536935061e-05
119.2230090815974,6.86407457,7472378.7714989055,9.185929648241206e-07,448.6323248366013,12639553.111528868,3.5494318578984566e-05
119.22132229478733,6.89765123,7472142.595372892,9.231155778894471e-07,450.8268777777778,12639153.618839897,3.5669071788618514e-05
119.21935437063358,6.93127822,7471962.978223186,9.276381909547738e-07,453.02472026143795,12638849.795844186,3.584382499825247e-05
119.21761096915341,6.96479408,7471665.886361186,9.321608040201005e-07,455.21529934640523,12638347.263988726,3.6018578207886416e-05
119.21583973202635,6.99874357,7471834.60531116,9.36683417085427e-07,457.43422026143793,12638632.652643975,3.6193331417520364e-05
119.21406848948246,7.03255101,7471850.779444741,9.412060301507537e-07,459.6438568627451,12638660.011243785,3.636808462715432e-05
119.21195997265386,7.06637674,7471886.138469713,9.457286432160804e-07,461.8546888888889,12638719.821150078,3.6542837836788266e-05
119.20982314575386,7.09907327,7470732.843627711,9.502512562814069e-07,463.9917169934641,12636769.019155893,3.6717591046422214e-05
119.20836085348587,7.13321809,7471107.36794737,9.547738693467335e-07,466.2234045751634,12637402.52826653,3.689234425605616e-05
119.20644901870267,7.16636807,7470441.309219486,9.592964824120604e-07,468.3900699346405,12636275.887751654,3.7067097465690123e-05
119.20495888699269,7.19952508,7469788.795203337,9.638190954773868e-07,470.5571947712418,12635172.15816094,3.7241850675324065e-05
119.20372206060995,7.23286524,7469331.514063311,9.683417085427135e-07,472.7362901960784,12634398.665618202,3.741660388495802e-05
119.20124745649198,7.26733049,7470034.956146695,9.728643216080402e-07,474.9889209150327,12635588.540201075,3.759135709459197e-05
119.20054460284113,7.29993849,7468831.668431878,9.773869346733666e-07,477.120162745098,12633553.17509915,3.7766110304225915e-05
119.19880161644879,7.33376386,7468879.263766632,9.819095477386935e-07,479.3309712418301,12633633.682763431,3.794086351385987e-05
119.19688975010406,7.36710457,7468435.096434031,9.8643216080402e-07,481.51010261437915,12632882.372268805,3.811561672349382e-05
119.19537129069272,7.401072,7468627.423935092,9.909547738693466e-07,483.7301960784314,12633207.694865372,3.8290369933127765e-05
119.19402170289041,7.43488616,7468664.03755679,9.954773869346733e-07,485.9402718954248,12633269.626926126,3.846512314276172e-05
119.19239096642049,7.46738399,7467383.99,1e-06,488.06431307189547,12631104.422300657,3.863987635239567e-05
119.18988848222827,7.46702793,7467027.930000001,1e-06,488.0410411764706,12630502.145647062,3.863987635239567e-05
119.18873559048963,7.43561381,7469394.993387179,9.954773869346733e-07,485.9878307189543,12634506.041101974,3.846512314276172e-05
119.18792045124644,7.4030293,7470602.589756593,9.909547738693466e-07,483.85812418300657,12636548.694307232,3.8290369933127765e-05
119.18527737322518,7.36911848,7470476.70667346,9.8643216080402e-07,481.64173071895425,12636335.762660729,3.811561672349382e-05
119.18434948628922,7.33665434,7471822.997236438,9.819095477386935e-07,479.519891503268,12638613.01754765,3.794086351385987e-05
119.18288760141387,7.30386154,7472845.483084834,9.773869346733666e-07,477.37657124183005,12640342.555701667,3.7766110304225915e-05
119.18114409013353,7.27108609,7473895.30945248,9.728643216080402e-07,475.2343849673203,12642118.340433346,3.759135709459197e-05
119.17917602942444,7.23774599,7474371.831914893,9.683417085427135e-07,473.0552934640523,12642924.37973578,3.741660388495802e-05
119.17796698018198,7.20537592,7475859.270490094,9.638190954773868e-07,470.9396026143791,12645440.386946645,3.7241850675324065e-05
119.17619562177649,7.1722353,7476557.4892613925,9.592964824120604e-07,468.77354901960786,12646621.426280055,3.7067097465690123e-05
119.17532385671475,7.1399298,7478137.001052633,9.547738693467335e-07,466.66207843137255,12649293.175636742,3.689234425605616e-05
119.1725118393612,7.10727358,7479362.466525649,9.502512562814069e-07,464.5276849673203,12651366.054489138,3.6717591046422214e-05
119.16998143662764,7.0733109,7479218.220510096,9.457286432160804e-07,462.30790196078436,12651122.061882438,3.6542837836788266e-05
119.1702064561108,7.04102041,7480849.234329952,9.412060301507537e-07,460.19741241830064,12653880.927088834,3.636808462715432e-05
119.16806947509956,7.00823102,7481963.374356224,9.36683417085427e-07,458.05431503267977,12655765.498584254,3.6193331417520364e-05
119.16621364457053,6.9755674,7483223.248517521,9.321608040201005e-07,455.9194379084968,12657896.579845324,3.6018578207886416e-05
119.16480785134239,6.94143526,7482912.333369449,9.276381909547738e-07,453.6885790849674,12657370.665856296,3.584382499825247e-05
119.1634581922819,6.90888659,7484313.725694067,9.231155778894471e-07,451.56121503267974,12659741.125553101,3.5669071788618514e-05
119.16129288158635,6.87608679,7485455.531783369,9.185929648241206e-07,449.4174372549019,12661672.49428455,3.5494318578984566e-05
119.15997151916183,6.8438128,7487183.876855416,9.140703517587939e-07,447.30802614379087,12664595.995622104,3.531956536935061e-05
119.15836851992485,6.81061934,7487918.500883979,9.095477386934672e-07,445.13851895424835,12665838.614567148,3.5144812159716663e-05
119.15693440265935,6.77723477,7488449.301665741,9.050251256281407e-07,442.9565209150327,12666736.465824144,3.4970058950082716e-05
119.15519128494789,6.74433008,7489518.336607143,9.00502512562814e-07,440.8058875816994,12668544.741921104,3.479530574044876e-05
119.15381329832648,6.71185441,7491076.991531128,8.959798994974873e-07,438.68329477124183,12671181.211818665,3.462055253081481e-05
119.15223858724205,6.67888462,7492097.178015783,8.914572864321608e-07,436.52840653594774,12672906.860591404,3.4445799321180865e-05
119.15102948172444,6.64504758,7492149.962719548,8.869346733668341e-07,434.31683529411765,12672996.14609032,3.427104611154691e-05
119.14931465157976,6.61303431,7494270.089350798,8.824120603015074e-07,432.2244647058823,12676582.347215597,3.409629290191296e-05
119.14731817717916,6.57938596,7494549.548025186,8.778894472361809e-07,430.02522614379086,12677055.052476589,3.3921539692279015e-05
119.14588403252641,6.54667786,7495908.481818182,8.733668341708542e-07,427.88744183006537,12679353.693428403,3.374678648264506e-05
119.14436543929722,6.51448833,7497878.413360325,8.688442211055275e-07,425.78355098039214,12682685.83906962,3.357203327301111e-05
119.14284684208228,6.48030114,7497557.714302326,8.64321608040201e-07,423.5490941176471,12682143.37556498,3.3397280063377165e-05
119.14183491348659,6.44711873,7498402.263413209,8.597989949748743e-07,421.3803091503268,12683571.933146004,3.322252685374321e-05
119.13995069300783,6.41489879,7500381.076439483,8.552763819095477e-07,419.27443071895425,12686919.101846656,3.304777364410926e-05
119.13674505092663,6.38175677,7501297.089367986,8.507537688442211e-07,417.10828562091507,12688468.540708724,3.2873020434475315e-05
119.1363794320479,6.34800468,7501501.967458433,8.462311557788944e-07,414.90226666666666,12688815.092668252,3.269826722484136e-05
119.13480514528163,6.31523258,7502873.333850747,8.417085427135678e-07,412.76029934640525,12691134.76340244,3.252351401520741e-05
119.13308979527957,6.28184874,7503528.807082834,8.371859296482412e-07,410.57834901960786,12692243.498516582,3.2348760805573464e-05
119.13123385255743,6.24880235,7504596.666566084,8.326633165829145e-07,408.41845424836606,12694049.78632224,3.217400759593951e-05
119.13019312558849,6.21538358,7505226.5316747585,8.281407035175879e-07,406.2342209150327,12695115.205211947,3.1999254386305555e-05
119.12892783307076,6.18235884,7506341.727638804,8.236180904522613e-07,404.0757411764706,12697001.562829558,3.1824501176671614e-05
119.12749364282887,6.14971804,7507937.975214724,8.190954773869346e-07,401.94235555555554,12699701.620820723,3.164974796703766e-05
119.12552539964246,6.11588558,7508089.021714991,8.14572864321608e-07,399.7310836601307,12699957.116469542,3.1474994757403705e-05
119.12437237966982,6.08324736,7509716.033746899,8.100502512562813e-07,397.5978666666667,12702709.212638546,3.130024154776976e-05
119.12327597065722,6.04996424,7510560.722145977,8.055276381909547e-07,395.4224993464053,12704138.005826008,3.112548833813581e-05
119.12091377774031,6.01646951,7511150.7684441665,8.010050251256281e-07,393.2333013071896,12705136.071067652,3.0950735128501855e-05
119.11945126081329,5.98363243,7512573.208643534,7.964824120603014e-07,391.0870869281046,12707542.133313378,3.077598191886791e-05
119.11798921196959,5.950743,7513945.793147208,7.919597989949748e-07,388.93745098039216,12709863.864486912,3.060122870923396e-05
119.1161893629644,5.91691084,7514136.931461392,7.874371859296482e-07,386.72619869281044,12710187.175569987,3.0426475499600008e-05
119.11483959048074,5.88366534,7515079.606290117,7.829145728643215e-07,384.5532901960785,12711781.713123415,3.0251722289966053e-05
119.11323693797105,5.85110498,7516913.434602969,7.783919597989949e-07,382.42516209150324,12714883.639707506,3.007696908033211e-05
119.11135262433537,5.81849825,7518708.777597403,7.738693467336683e-07,380.2940032679739,12717920.468249727,2.9902215870698154e-05
119.11014343335765,5.78335444,7517227.521619857,7.693467336683416e-07,377.99702222222226,12715414.918923002,2.9727462661064203e-05
119.10868136098367,5.75126341,7519720.227266755,7.64824120603015e-07,375.8995692810458,12719631.338670826,2.9552709451430255e-05
119.10685364737047,5.71824679,7521025.189755454,7.603015075376884e-07,373.74162026143796,12721838.686985044,2.9377956241796304e-05
119.10513821447006,5.68486444,7521861.858776597,7.557788944723617e-07,371.55976732026147,12723253.91536852,2.9203203032162353e-05
119.10364782185364,5.65243317,7523974.587491639,7.512562814070351e-07,369.4400764705883,12726827.602894356,2.9028449822528405e-05
119.10353506328165,5.61804826,7523496.6604306875,7.467336683417085e-07,367.19269673202615,12726019.187708901,2.8853696612894454e-05
119.10103219475617,5.5846415,7524330.795531483,7.422110552763818e-07,365.0092483660131,12727430.12995783,2.8678943403260502e-05
119.09931721638272,5.55177137,7525902.6064713895,7.376884422110552e-07,362.86087385620914,12730088.853299318,2.8504190193626555e-05
119.09813583629952,5.51820825,7526548.60692255,7.331658291457286e-07,360.66720588235296,12731181.56517357,2.8329436983992603e-05
119.09653313749604,5.48391086,7526194.904413794,7.286432160804019e-07,358.4255464052288,12730583.276224118,2.8154683774358652e-05
119.09478936595649,5.45145758,7528383.472727273,7.241206030150754e-07,356.30441699346403,12734285.24667855,2.7979930564724704e-05
119.09259596187405,5.41814329,7529403.035684357,7.195979899497487e-07,354.12701241830064,12736009.840752365,2.7805177355090753e-05
119.09144287624463,5.385026,7530710.990864372,7.15075376884422e-07,351.9624836601307,12738222.251213722,2.7630424145456802e-05
119.09014919069377,5.35191423,7532043.364710043,7.105527638190955e-07,349.7983156862745,12740475.965927837,2.7455670935822854e-05
119.08860261459893,5.31832085,7532710.670106762,7.060301507537688e-07,347.6026699346405,12741604.715187123,2.7280917726188903e-05
119.08697158096473,5.28516315,7534007.642191978,7.015075376884421e-07,345.4355,12743798.547707736,2.710616451655495e-05
119.08519994390377,5.25164402,7534802.883777938,6.969849246231156e-07,343.24470718954245,12745143.701449217,2.6931411306921004e-05
119.08466538497066,11.5105402,16622623.365747461,6.924623115577889e-07,752.3228888888889,28117221.74546041,2.6756658097287053e-05
119.08309095742128,5.18442875,7536167.430606283,6.879396984924622e-07,338.85155228758174,12747451.83686867,2.6581904887653098e-05
119.08216290656944,11.4946679,16819403.765441176,6.834170854271357e-07,751.2854836601307,28450076.43461553,2.6407151678019154e-05
119.08162834482802,5.11852171,7539495.338934123,6.78894472361809e-07,334.5439026143791,12753081.004680727,2.62323984683852e-05
119.07982838263813,11.4566478,16988620.80625932,6.743718592964823e-07,748.8005098039216,28736307.612156287,2.6057645258751248e-05
119.07833792477683,5.05086994,7540308.462565642,6.698492462311558e-07,330.1222183006536,12754456.405960709,2.58828920491173e-05
119.07785997720347,11.4305901,17180418.65483384,6.653266331658291e-07,747.0973921568627,29060734.29981044,2.570813883948335e-05
119.07625722219002,4.98394929,7542250.25634981,6.608040201005024e-07,325.74831960784314,12757740.95649236,2.5533385629849397e-05
119.07527301423028,11.3897349,17354955.934915774,6.562814070351759e-07,744.4271176470589,29355964.679452308,2.535863242021545e-05
119.07355748762495,4.91825261,7546123.896607556,6.517587939698492e-07,321.45441895424835,12764293.231647292,2.51838792105815e-05
119.07265725875553,11.3414442,17522883.507763978,6.472361809045225e-07,741.270862745098,29640014.717707958,2.5009126000947547e-05
119.07150460517398,4.85095797,7547620.297341673,6.42713567839196e-07,317.0560764705882,12766824.398379248,2.48343727913136e-05
119.07009810990877,11.2949861,17698442.786614172,6.381909547738693e-07,738.234385620915,29936973.811606195,2.4659619581679648e-05
119.06919834747265,4.78397281,7549647.812767645,6.336683417085426e-07,312.6779614379085,12770253.947348148,2.4484866372045697e-05
119.06832642113265,11.2917623,17947769.150958467,6.291457286432161e-07,738.0236797385621,30358710.171686612,2.431011316241175e-05
119.06652641752032,4.71715853,7552007.622445696,6.246231155778894e-07,308.31101503267973,12774245.573130367,2.4135359952777798e-05
119.06573941549019,11.2629726,18163140.57860616,6.201005025125627e-07,736.1419999999999,30723011.645380877,2.3960606743143847e-05
119.06408000781754,4.64981805,7553581.975102042,6.155778894472362e-07,303.9096764705883,12776908.59579352,2.37858535335099e-05
119.0633769874918,11.2226601,18366030.920230266,6.110552763819095e-07,733.5071960784314,31066201.321278382,2.3611100323875948e-05
119.06267396631094,4.58243082,7555126.206959404,6.065326633165828e-07,299.5052823529412,12779520.669026759,2.3436347114241996e-05
119.06087394509404,11.1965266,18598570.896494158,6.020100502512563e-07,731.7991241830066,31459543.45106332,2.326159390460805e-05
119.06101454983661,4.51520814,7556992.597645081,5.974874371859296e-07,295.11164313725493,12782677.674970895,2.3086840694974097e-05
119.05955235320803,11.0970744,18714557.674576275,5.929648241206029e-07,725.2989803921569,31655735.465230975,2.2912087485340146e-05
119.05665531507961,4.44761289,7558283.2204099065,5.884422110552764e-07,290.6936529411765,12784860.767595317,2.27373342757062e-05
119.05654301917254,11.0954512,19001676.323580034,5.839195979899497e-07,725.1928888888889,32141397.598317083,2.2562581066072244e-05
119.05513695932845,4.38036461,7560212.98690373,5.79396984924623e-07,286.29834052287583,12788124.97392605,2.2387827856438293e-05
119.05378704429276,11.0556854,19231480.722027976,5.748743718592964e-07,722.5938169934641,32530112.48928654,2.221307464680434e-05
119.05361812775381,4.31363147,7563107.158854625,5.703517587939698e-07,281.9366973856209,12793020.475239066,2.2038321437170394e-05
119.0524371261036,10.9530383,19357501.08081705,5.658291457286432e-07,715.8848562091503,32743276.3380095,2.1863568227536442e-05
119.05010248209973,4.24657051,7565510.577350045,5.613065326633166e-07,277.5536281045752,12797085.865478378,2.1688815017902494e-05
119.04951221390239,10.9092733,19593369.916064985,5.567839195979899e-07,713.0243986928106,33142249.243644565,2.1514061808268543e-05
119.04776830050191,4.17880683,7566720.283621475,5.522613065326633e-07,273.1246294117647,12799132.08758979,2.1339308598634592e-05
119.04695296256098,10.8863702,19875116.236697253,5.477386934673366e-07,711.5274640522877,33618824.06573366,2.116455538900064e-05
119.04568701601278,4.11123541,7568324.205272895,5.4321608040201e-07,268.7081967320261,12801845.12630474,2.0989802179366693e-05
119.04478721556859,10.7843388,20019434.899253733,5.386934673366834e-07,704.8587450980393,33862939.55507756,2.0815048969732742e-05
119.04318436883085,4.04513625,7572738.605362182,5.341708542713568e-07,264.3879901960784,12809312.098481914,2.0640295760098794e-05
119.04203118461838,10.7765729,20346660.408918407,5.296482412060301e-07,704.3511699346406,34416442.574039765,2.0465542550464843e-05
119.04115921728629,3.97722987,7573863.580191388,5.251256281407035e-07,259.94966470588236,12811214.997081904,2.029078934083089e-05
119.04048447975715,10.7048343,20562374.765444018,5.206030150753768e-07,699.6623725490197,34781324.11305171,2.011603613119694e-05
119.03902175933088,3.9105355,7577376.480038948,5.160804020100502e-07,255.59055555555557,12817157.078654118,1.9941282921562992e-05
