Repository: cliagit/spin-lab-data

# spin-lab-data

# Dati riguardanti le sperimentazioni sull'analisi della caratteristica elettrica dei cristalli

Ca12X_C5 
Dall'analisi dello spettro a raggi X non è evidente la presenza di inclusioni di rutenio metallico in maniera significativa; è presente una fase Ca113  Per il collegamento elettrico sono state create due piazzole conduttive depositando su entrambe le facce Ag con il metodo della polverizzazione catodica con Argon per la durata di 4 minuti e 30 secondi alla pressione di lavoro di 8 10-2 torr e voltaggio di 1,9kV. Per delineare le piazzole è stato usato un foglio di paraffina, PARAFILM. Durante la rimozione del film di paraffina si è staccato un piccolo pezzo dal campione. La resistenza iniziale misurata a temperatura ambiente è di circa 235 Ohm. 
Il giorno 12/04/2022 il campione è stato smontato dal discendente per rifare i contatti, al montaggio la resistenza misurata a temperatura ambiente è di circa 220 Ohm

File: CA12X_C5/CA12X_C5_current_from_1e-7_to_10e-7A/CA12X_C5_current_from_1e-7_to_10e-7A-20220412165738.csv
Temperature [K],Voltage [V],Resistance [𝛀],Current Source [A],Electric Field [V/cm],Restivity [𝛀 cm],Current Density [A/cm2]
121.01765621026966,2.451823693,24518236.930000003,1e-07,160.24991457516342,41472677.89205229,3.863987635239567e-06
120.99807729285894,2.9601523289999996,25008183.469137926,1.1836734693877551e-07,193.47400843137254,42301424.06413658,4.573699649875406e-06
120.97806318860148,3.4115878139999998,24950418.341194026,1.3673469387755103e-07,222.9795956862745,42203714.16144454,5.2834116645112454e-06
120.9584073473817,3.8592109530000003,24881754.828552637,1.5510204081632651e-07,252.23601000000002,42087569.60542106,5.993123679147083e-06
120.93890220605961,4.307684438,24832533.819058824,1.7346938775510203e-07,281.5480024836601,42004312.10700931,6.702835693782922e-06
120.91953103516373,4.752371848999999,24773002.19159574,1.9183673469387755e-07,310.61253915032677,41903614.164607696,7.412547708418762e-06
120.90006106970797,5.096818289,24246999.627281554,2.1020408163265303e-07,333.1253783660131,41013879.10810763,8.1222597230546e-06
120.8806633253968,5.6451274,24697432.375,2.2857142857142855e-07,368.9625751633987,41775787.57287582,8.831971737690438e-06
120.86152568258565,6.080877794999999,24625042.310330577,2.4693877551020407e-07,397.44299313725486,41653339.54191865,9.541683752326277e-06
120.842555682475,6.519208743999999,24572402.18892308,2.6530612244897955e-07,426.0920747712418,41564298.604531325,1.0251395766962116e-05
120.82338044978155,6.968828854,24566375.096834533,2.836734693877551e-07,455.4790100653595,41554103.75856717,1.0961107781597956e-05
120.80447085681715,7.396174728999999,24487335.25141892,3.020408163265306e-07,483.41011300653594,41420407.601746514,1.1670819796233793e-05
120.78591683003552,7.829320128999998,24435457.727452226,3.2040816326530607e-07,511.72026986928097,41332656.600422464,1.2380531810869632e-05
120.76729772655054,8.262641732999999,24389725.597409636,3.387755102040816e-07,540.0419433333333,41255300.55300401,1.3090243825505473e-05
120.74894455808752,8.69020555,24332575.540000003,3.571428571428571e-07,567.9872908496732,41158631.04413072,1.379995584014131e-05
120.73057101437807,9.124545866000002,24299062.360543482,3.7551020408163265e-07,596.3755467973857,41101943.391559824,1.450966785477715e-05
120.71232036010755,9.552530705,24252539.09559586,3.9387755102040813e-07,624.3484120915033,41023249.1368641,1.5219379869412989e-05
120.69433554582668,9.981767286000002,24213197.871980205,4.122448979591836e-07,652.4030905882355,40956703.32855214,1.5929091884048828e-05
120.67629132588733,10.40308924,24158832.832227487,4.3061224489795917e-07,679.9404732026144,40864744.68614689,1.6638803898684666e-05
120.65821841664417,10.83341798,24128976.410000004,4.4897959183673465e-07,708.066534640523,40814242.45037909,1.7348515913320505e-05
120.640417219703,11.254503620000001,24081688.968558956,4.673469387755102e-07,735.588471895425,40734255.58864744,1.8058227927956344e-05
120.62224504907911,11.679460419999998,24045947.923529413,4.857142857142856e-07,763.3634261437908,40673799.49417917,1.876793994259218e-05
120.59729571423547,6.730372601000001,13351751.3137247,5.040816326530612e-07,439.89363405228767,22584530.980339557,1.947765195722802e-05
120.56984316900318,6.968799461000001,13338717.718320314,5.224489795918367e-07,455.4770889542484,22562484.61111959,2.018736397186386e-05
120.54256898818139,7.171662307,13260809.548792453,5.408163265306123e-07,468.73609849673204,22430702.68776135,2.0897075986499702e-05
120.51563016097509,7.339708180999999,13125755.506167883,5.591836734693877e-07,479.71948895424833,22202258.333308812,2.1606788001135538e-05
120.4892175484069,7.480467870999999,12952046.843780918,5.775510204081632e-07,488.9194686928104,21908429.563205894,2.2316500015771376e-05
120.46286818330175,7.617224156000001,12782328.206986303,5.959183673469388e-07,497.85778797385626,21621349.93443173,2.302621203040722e-05
120.4367421812168,7.741500769999999,12602443.113953488,6.142857142857142e-07,505.9804424836601,21317073.711706948,2.3735924045043054e-05
120.41127998532195,7.864377922,12430790.908967743,6.326530612244898e-07,514.0116288888889,21026723.446018644,2.4445636059678892e-05
120.38584479070641,7.975169068999999,12250259.698463948,6.510204081632653e-07,521.2528803267974,20721354.313480195,2.5155348074314735e-05
120.36027093974106,8.077983730000001,12067719.596646344,6.693877551020407e-07,527.9727928104577,20412587.134719443,2.586506008895057e-05
120.3354957228909,8.185867994,11902300.644094957,6.877551020408163e-07,535.0240518954249,20132780.435893957,2.657477210358641e-05
120.3112359029094,8.286363665,11735023.687427746,7.061224489795918e-07,541.5923964052288,19849830.917034645,2.728448411822225e-05
120.2867336397762,8.386897755,11576281.40830986,7.244897959183673e-07,548.1632519607844,19581317.833141126,2.7994196132858086e-05
120.26354663655661,8.47355813,11406712.867307695,7.428571428571428e-07,553.82732875817,19294492.091890402,2.8703908147493925e-05
120.23678308860038,5.533406711,7269086.564048257,7.612244897959183e-07,361.6605693464052,12295683.678272478,2.9413620162129764e-05
120.20639752018057,5.671180670999999,7274551.122486911,7.795918367346938e-07,370.6654033333333,12304926.996729495,3.0123332176765602e-05
120.17722018648912,5.806534681,7276731.441662405,7.979591836734693e-07,379.5120706535948,12308615.013740068,3.083304419140144e-05
120.14870670545528,5.94266183,7279760.74175,8.163265306122449e-07,388.4092699346405,12313739.08473791,3.154275620603728e-05
120.12012171246495,6.079904236999999,7283992.851173594,8.346938775510204e-07,397.3793618954248,12320897.71165834,3.225246822067312e-05
120.09259925465426,6.216857877000001,7287704.209880385,8.530612244897958e-07,406.3305801960785,12327175.487039499,3.296218023530896e-05
120.0651906207127,6.354310236999999,7291831.419508196,8.714285714285714e-07,415.31439457516336,12334156.675612558,3.3671892249944796e-05
120.03797716657444,6.490429617000001,7294290.165894497,8.897959183673469e-07,424.21108607843144,12338315.653160105,3.4381604264580635e-05
120.01132966137236,6.628315451000001,7298594.541550564,9.081632653061224e-07,433.22323209150335,12345596.518648928,3.5091316279216474e-05
119.98460518685779,6.764182653000001,7300549.559405288,9.265306122448979e-07,442.10344137254907,12348903.437739141,3.580102829385231e-05
119.95813779684609,6.901847845000001,7304331.41263499,9.448979591836734e-07,451.10116633986934,12355300.45483618,3.651074030848815e-05
119.93211282369626,7.039570539999998,7308028.738559321,9.632653061224489e-07,460.1026496732025,12361554.49371995,3.722045232312399e-05
119.90711453356892,7.176076660000001,7310348.364656967,9.816326530612244e-07,469.0246183006537,12365478.148844596,3.793016433775983e-05
119.88241016962306,7.313893874,7313893.874,1e-06,478.03227934640523,12371475.38948497,3.863987635239567e-05

File: CA12X_C5/CA12X_C5_current_from_1e-7_to_10e-7A/CA12X_C5_current_from_1e-7_to_10e-7A-20220412170113.csv
Temperature [K],Voltage [V],Resistance [𝛀],Current Source [A],Electric Field [V/cm],Restivity [𝛀 cm],Current Density [A/cm2]
119.75380771100032,2.18711566,21871156.6,1e-07,142.9487359477124,36995132.86326797,3.863987635239567e-06
119.75175723174527,3.11344508,28539913.233333334,1.0909090909090909e-07,203.49314248366014,48275356.50187364,4.215259238443164e-06
119.75108284823227,3.37144946,28527649.276923075,1.1818181818181818e-07,220.35617385620915,48254611.97952741,4.566530841646761e-06
119.75007150713559,3.6207546,28448786.142857146,1.2727272727272726e-07,236.6506274509804,48121214.73053222,4.917802444850358e-06
119.74858276838037,3.87564713,28421412.286666665,1.3636363636363637e-07,253.31026993464053,48074911.76332897,5.269074048053956e-06
119.74774013773387,4.12039746,28327732.5375,1.4545454545454545e-07,269.3070235294118,47916452.1614706,5.620345651257552e-06
119.74583007617565,4.37601195,28315371.44117647,1.5454545454545453e-07,286.0138529411765,47895543.3266436,5.971617254461149e-06
119.74580227113763,4.62437872,28260092.177777782,1.6363636363636361e-07,302.2469751633987,47802038.27195353,6.322888857664745e-06
119.74428524510604,4.87187771,28205607.79473684,1.7272727272727272e-07,318.42337973856206,47709877.75998624,6.674160460868343e-06
119.74257169371685,5.11153518,28113443.49,1.8181818181818183e-07,334.08726666666666,47553981.53733333,7.025432064071941e-06
119.74170077788057,5.35692156,28060065.314285714,1.909090909090909e-07,350.12559215686275,47463692.17867414,7.376703667275537e-06
119.73990333167077,5.60565747,28028287.35,2e-07,366.3828411764706,47409939.6482353,7.727975270479134e-06
119.73987505507367,5.84193531,27939690.613043483,2.0909090909090907e-07,381.825837254902,47260077.978141524,8.079246873682731e-06
119.73841456697009,4.40319293,20181300.929166667,2.1818181818181818e-07,287.7903875816994,34136736.47364925,8.430518476886328e-06
119.73630748007871,6.32642661,27836277.084000003,2.2727272727272726e-07,413.4919352941177,47085153.65581177,8.781790080089925e-06
119.7361953155442,6.57202627,27804726.52692308,2.3636363636363637e-07,429.5442006535948,47031785.78540976,9.133061683293522e-06
119.73408822063723,6.81227803,27753725.30740741,2.4545454545454545e-07,445.2469300653595,46945517.05592835,9.48433328649712e-06
119.73389169630016,7.044475,27674723.214285716,2.5454545454545453e-07,460.42320261437914,46811884.757236235,9.835604889700716e-06
119.73248727584917,7.28695579,27640177.134482756,2.6363636363636366e-07,476.27162026143793,46753449.95035384,1.0186876492904315e-05
119.73082977259794,7.52275019,27583417.363333333,2.7272727272727274e-07,491.6830189542484,46657440.611965135,1.0538148096107912e-05
119.73026800187462,7.75720529,27525567.158064514,2.818181818181818e-07,507.0068816993464,46559586.80069998,1.0889419699311507e-05
119.7285266034515,7.99546748,27484419.462500002,2.909090909090909e-07,522.5795738562092,46489985.33918301,1.1240691302515104e-05
119.72810527379619,8.22917277,27430575.900000002,3e-07,537.8544294117647,46398908.7772549,1.1591962905718701e-05
119.72672864536243,8.46130391,27374806.76764706,3.0909090909090907e-07,553.0263993464052,46304575.10762784,1.1943234508922298e-05
119.72509940306269,8.68932333,27309301.89428572,3.1818181818181815e-07,567.9296294117647,46193773.40026892,1.2294506112125894e-05
119.72394757266848,8.92269828,27263800.300000004,3.2727272727272723e-07,583.1828941176472,46116807.304836616,1.264577771532949e-05
119.72234660004877,9.15681389,27222960.213513516,3.3636363636363636e-07,598.4845679738563,46047726.16508038,1.299704931853309e-05
119.7221496004649,9.38732208,27173827.07368421,3.4545454545454544e-07,613.5504627450981,45964617.298493296,1.3348320921736686e-05
119.72066079045335,9.60897052,27102224.543589745,3.545454545454545e-07,628.037288888889,45843501.38484331,1.3699592524940283e-05
119.71928461574272,9.83456372,27045050.230000004,3.636363636363636e-07,642.7819424836601,45746790.846562095,1.405086412814388e-05
119.7186662786511,10.06039,26991290.243902437,3.7272727272727274e-07,657.5418300653595,45655855.65439183,1.4402135731347479e-05
119.71672831547066,10.2882806,26945496.80952381,3.818181818181818e-07,672.4366405228759,45578395.91048865,1.4753407334551074e-05
119.71627869955175,10.5161971,26901899.558139533,3.909090909090909e-07,687.3331437908497,45504651.01729747,1.5104678937754671e-05
119.71467770588146,10.7450111,26862527.75,4e-07,702.2883071895425,45438053.4751634,1.545595054095827e-05
119.71380674839753,10.971744,26819818.666666668,4.0909090909090906e-07,717.1074509803922,45365810.92113291,1.5807222144161864e-05
119.71276706476289,11.1905103,26759915.934782606,4.181818181818182e-07,731.4059019607844,45264485.254390456,1.6158493747365462e-05
119.71085688868484,11.412588,26710312.340425532,4.272727272727273e-07,745.9207843137254,45180580.612432204,1.650976535056906e-05
119.71040773953983,11.6306726,26653624.708333336,4.3636363636363636e-07,760.1746797385622,45084693.29749456,1.6861036953772656e-05
119.70897498444653,11.8522062,26606993.51020408,4.4545454545454544e-07,774.654,45005816.47346939,1.721230855697625e-05
119.70641863898408,3.3813616,7438995.5200000005,4.545454545454545e-07,221.00402614379087,12583085.232522877,1.756358016017985e-05
119.70532285693916,9.75515218,21040524.30980392,4.6363636363636365e-07,637.591645751634,35590115.6299167,1.791485176338345e-05
119.70321612180324,3.51547148,7436574.284615384,4.7272727272727273e-07,229.76937777777778,12578989.704957265,1.8266123366587044e-05
119.70169898500794,10.0723569,20904891.679245286,4.818181818181818e-07,658.323980392157,35360692.59208287,1.8617394969790643e-05
119.69967660111627,3.64956662,7434302.374074074,4.909090909090909e-07,238.5337660130719,12575146.760852095,1.896866657299424e-05
119.69801900461384,10.316618,20633236.0,5e-07,674.2887581699347,34901186.122875825,1.9319938176197834e-05
119.69596832923243,3.78362508,7432120.6928571435,5.090909090909091e-07,247.29575686274512,12571456.439943979,1.9671209779401432e-05
119.69436680848548,10.5131585,20288551.491228066,5.181818181818182e-07,687.1345424836601,34318151.14986813,2.002248138260503e-05
119.69223175485652,3.91810406,7430887.010344827,5.272727272727273e-07,256.08523267973857,12569369.661942752,2.037375298580863e-05
119.69068678181381,10.6725527,19897979.610169493,5.363636363636364e-07,697.5524640522876,33657497.53667885,2.0725024589012225e-05
119.68888917837371,4.05241723,7429431.588333332,5.454545454545455e-07,264.86387124183005,12566907.810854029,2.1076296192215824e-05
119.68714718506394,10.8017082,19478490.19672131,5.545454545454546e-07,705.994,32947929.82295082,2.142756779541942e-05
119.68534909938909,4.18529105,7425516.379032258,5.636363636363636e-07,273.5484346405229,12560285.22152646,2.1778839398623014e-05
119.68313011733834,10.886892,19008859.04761905,5.727272727272727e-07,711.561568627451,32153547.199502025,2.2130111001826613e-05
119.68152856132379,4.31939703,7423963.6453125,5.818181818181818e-07,282.31353137254905,12557658.767365199,2.248138260503021e-05
119.6799274722342,11.0232654,18654756.83076923,5.909090909090909e-07,720.474862745098,31554582.14250377,2.2832654208233807e-05
119.67821373173318,4.45269157,7421152.616666667,6e-07,291.0255928104575,12552903.903224401,2.3183925811437403e-05
119.67616298668436,11.1314688,18275545.79104478,6.090909090909091e-07,727.5469803921569,30913145.4295581,2.3535197414640998e-05
119.67509542751178,4.58712126,7420343.214705883,6.181818181818181e-07,299.81184705882356,12551534.797162632,2.3886469017844597e-05
119.67267939012929,11.2362366,17912840.956521742,6.272727272727272e-07,734.3945490196079,30299629.016652465,2.4237740621048192e-05
119.67079689132166,4.7201828,7417430.114285714,6.363636363636364e-07,308.5086797385621,12546607.278281977,2.4589012224251794e-05
119.66936403888013,11.2589445,17443435.14084507,6.454545454545455e-07,735.8787254901961,29505627.54542944,2.494028382745539e-05
119.66728545391244,4.8526878,7413828.583333333,6.545454545454546e-07,317.16913725490195,12540515.276906319,2.5291555430658985e-05
119.66562776530394,11.3494606,17101926.93150685,6.636363636363636e-07,741.7948104575164,28927965.29329394,2.5642827033862583e-05
119.66377352400899,4.98617837,7411886.766216217,6.727272727272727e-07,325.8940111111111,12537230.686906908,2.599409863706618e-05
119.66231284528108,11.4515496,16795606.080000002,6.818181818181818e-07,748.467294117647,28409822.57192157,2.6345370240269777e-05
119.66031813385727,5.12000525,7410533.9144736845,6.909090909090909e-07,334.6408660130719,12534942.333763331,2.6696641843473373e-05
119.65868870596657,11.5037206,16433886.57142857,7e-07,751.8771633986928,27797972.841083102,2.7047913446676968e-05
119.65680616196708,5.25352446,7408816.546153847,7.09090909090909e-07,343.36761176470594,12532037.399638012,2.7399185049880567e-05
119.65439004876401,5.31907456,7406306.349367089,7.181818181818181e-07,347.6519320261438,12527791.393569954,2.7750456653084162e-05
119.65239531022041,5.38644476,7406361.545000001,7.272727272727272e-07,352.0552130718954,12527884.7571634,2.810172825628776e-05
119.64995136911895,5.45249834,7404627.375308641,7.363636363636364e-07,356.3724405228758,12524951.403463244,2.845299985949136e-05
119.64815316868658,5.51985234,7404679.968292682,7.454545454545455e-07,360.77466274509806,12525040.364667622,2.8804271462694958e-05
119.64641105361726,5.5858408,7402921.542168674,7.545454545454546e-07,365.0876339869281,12522065.981132371,2.9155543065898553e-05
119.64315211549983,5.65197675,7401398.125,7.636363636363636e-07,369.41024509803924,12519489.116013072,2.950681466910215e-05
119.64087640997995,5.71900897,7401070.431764706,7.727272727272727e-07,373.79143594771244,12518934.82183468,2.9858086272305747e-05
119.63952785700907,5.7858469,7400501.84883721,7.818181818181818e-07,378.1599281045752,12517973.061954707,3.0209357875509343e-05
119.63725213733234,5.85252919,7399749.550574713,7.909090909090909e-07,382.5182477124183,12516700.5469852,3.056062947871294e-05
119.63514515613551,5.92024589,7400307.362500001,8e-07,386.9441758169935,12517644.08767974,3.091190108191654e-05
119.63239192828125,5.98595366,7398369.692134832,8.09090909090909e-07,391.23880130718953,12514366.511924801,3.126317268512013e-05
119.63039711442003,6.05209876,7397009.595555556,8.181818181818181e-07,395.56201045751635,12512065.904116197,3.161444428832373e-05
119.62798089169604,6.11930216,7396958.654945055,8.272727272727273e-07,399.9543895424837,12511979.737907061,3.196571589152733e-05
119.62601387348231,6.18532111,7395492.631521739,8.363636363636364e-07,404.2693535947713,12509499.954495598,3.2316987494730925e-05
119.62385075855671,6.25173379,7394523.837634409,8.454545454545455e-07,408.610051633987,12507861.236469183,3.266825909793453e-05
119.62196810198283,6.31822171,7393663.70319149,8.545454545454546e-07,412.9556673202615,12506406.31624809,3.301953070113812e-05
119.6196362202184,6.38545674,7393686.7515789475,8.636363636363636e-07,417.35011372549025,12506445.302670795,3.337080230434172e-05
119.61766964519913,6.45056219,7391269.176041667,8.727272727272727e-07,421.60537189542487,12502355.965748912,3.372207390754531e-05
119.61522508703239,6.51731056,7390764.5525773205,8.818181818181818e-07,425.96801045751636,12501502.393509872,3.407334551074891e-05
119.6131458375237,6.58327132,7389386.175510204,8.909090909090909e-07,430.27917124183006,12499170.864196347,3.44246171139525e-05
119.61103876912443,6.65000138,7388890.422222222,9e-07,434.6406130718954,12498332.295889614,3.4775888717156105e-05
119.60887559857973,6.71728208,7389010.288000001,9.09090909090909e-07,439.0380444444445,12498535.049244447,3.51271603203597e-05
119.60674023167327,6.78327564,7387725.9445544565,9.181818181818181e-07,443.3513490196079,12496362.578109108,3.5478431923563296e-05
119.60440781754858,6.84972045,7386953.426470588,9.272727272727273e-07,447.69414705882355,12495055.861245675,3.58297035267669e-05
119.60258166464159,6.91666114,7386725.489320389,9.363636363636364e-07,452.0693555555556,12494670.30481122,3.6180975129970493e-05
119.60109254913934,6.98296015,7385823.235576923,9.454545454545455e-07,456.4026241830066,12493144.139655609,3.653224673317409e-05
119.5987883958365,7.04908065,7384751.157142857,9.545454545454546e-07,460.7242254901961,12491330.71548086,3.6883518336377684e-05
119.59631594623657,7.11512608,7383621.403773584,9.636363636363636e-07,465.0409202614379,12489419.73396473,3.7234789939581286e-05
119.5945741475075,7.18156857,7382920.9598130835,9.727272727272727e-07,469.38356666666664,12488234.93071651,3.758606154278488e-05
119.59232606453037,7.24798936,7382211.385185186,9.818181818181818e-07,473.7247947712419,12487034.68291455,3.793733314598848e-05
119.5904998737301,7.31474281,7381850.542201836,9.909090909090909e-07,478.08776535947715,12486424.315828988,3.828860474919207e-05
119.58802738893175,7.38086655,7380866.550000001,1e-06,482.4095784313726,12484759.889803926,3.863987635239567e-05
