Repository: cliagit/spin-lab-data

Ca12_01_A
L'analisi XRD del campione evidenzia debolissime tracce di fase 113; sporadiche inclusioni di Ru metallico sono visibili da osservazione al microscopio ottico. Realizzazione dei contatti con un adiversa pasta d'argento.

Resistenza iniziale è di circa XX Ohm a temperatura ambiente, resistenza misurata allo smontaggio dal discendente è di XX Ohm a temperatura ambiente.

File: CA12_01_A/CA12_01_A_current_from_1e-7_to_10e-7A/CA12_01_A_current_from_1e-7_to_10e-7A-20220429151346.csv
Temperature [K],Voltage [V],Resistance [𝛀],Current Source [A],Electric Field [V/cm],Restivity [𝛀 cm],Current Density [A/cm2]
123.667109978741,2.43790931,24379093.1,1e-07,196.60558951612904,24536377.571612906,8.012820512820513e-06
123.66041207441094,3.6793784,33727635.333333336,1.0909090909090909e-07,296.72406451612903,33945232.980645165,8.741258741258741e-06
123.65410460097225,3.96593543,33557915.176923074,1.1818181818181818e-07,319.83350241935483,33774417.85548387,9.46969696969697e-06
123.64774134415241,4.24930047,33387360.835714284,1.2727272727272726e-07,342.68552177419355,33602763.16368663,1.0198135198135198e-05
123.64126658191532,4.55802602,33425524.146666665,1.3636363636363637e-07,367.5827435483871,33641172.68954838,1.0926573426573428e-05
123.63448458519005,4.84487043,33308484.20625,1.4545454545454545e-07,390.71535725806456,33523377.65274194,1.1655011655011655e-05
123.62798159074292,5.14322773,33279708.841176476,1.5454545454545453e-07,414.7764298387097,33494416.640151806,1.2383449883449883e-05
123.62147852862338,5.43290445,33201082.750000004,1.6363636363636361e-07,438.13745564516125,33415283.28387097,1.311188811188811e-05
123.61483585799634,5.72751173,33159278.436842106,1.7272727272727272e-07,461.8961072580645,33373209.26546689,1.384032634032634e-05
123.60836075481346,6.00256584,33014112.119999997,1.8181818181818183e-07,484.07789032258063,33227106.39174193,1.456876456876457e-05
123.6012993132482,6.28354652,32913815.104761902,1.909090909090909e-07,506.73762258064517,33126162.298986174,1.5297202797202797e-05
123.59831269278651,6.57135066,32856753.300000004,2e-07,529.9476338709678,33068732.353548393,1.6025641025641026e-05
123.59105586668804,6.71890656,32133900.939130437,2.0909090909090907e-07,541.8473032258064,32341216.429060306,1.6754079254079254e-05
123.58268257305893,6.95175703,31862219.72083333,2.1818181818181818e-07,560.6255669354839,32067782.42870968,1.7482517482517483e-05
123.57570466454195,7.39649145,32544562.380000003,2.2727272727272726e-07,596.491245967742,32754527.298580647,1.821095571095571e-05
123.56911723379552,7.69356737,32549708.103846155,2.3636363636363637e-07,620.4489814516129,32759706.22064516,1.893939393939394e-05
123.56303221609528,7.99069124,32554668.014814816,2.4545454545454545e-07,644.4105838709678,32764698.13103943,1.9667832167832168e-05
123.55608218602607,8.2394209,32369153.53571429,2.5454545454545453e-07,664.4694274193549,32577986.784331802,2.0396270396270396e-05
123.54977365899906,8.5101524,32279888.413793102,2.6363636363636366e-07,686.3026129032258,32488145.758398216,2.1124708624708628e-05
123.54318595454302,8.7920918,32237669.93333333,2.7272727272727274e-07,709.0396612903226,32445654.900645155,2.1853146853146857e-05
123.53698922471858,9.0751312,32202078.4516129,2.818181818181818e-07,731.8654193548387,32409833.796462014,2.258158508158508e-05
123.53076433408538,9.34961673,32139307.509375,2.909090909090909e-07,754.0013491935483,32346657.880403224,2.331002331002331e-05
123.52381394456026,9.62068071,32068935.700000003,3e-07,775.8613475806452,32275832.05935484,2.403846153846154e-05
123.51736552859434,9.88914996,31994308.694117647,3.0909090909090907e-07,797.512093548387,32200723.588918403,2.4766899766899767e-05
123.51077748185607,10.1663748,31951463.65714286,3.1818181818181815e-07,819.8689354838709,32157602.132350232,2.5495337995337992e-05
123.50452469748924,10.4418852,31905760.333333336,3.2727272727272723e-07,842.0875161290322,32111603.9483871,2.622377622377622e-05
123.49807608203459,10.7127467,31848706.405405406,3.3636363636363636e-07,863.931185483871,32054181.93060157,2.6952214452214452e-05
123.49132063033753,10.9695698,31754017.842105266,3.4545454545454544e-07,884.6427258064517,31958882.473344658,2.768065268065268e-05
123.48462083973973,11.2363568,31692288.410256412,3.545454545454545e-07,906.1578064516128,31896754.787096772,2.840909090909091e-05
123.47820011998257,11.5009494,31627610.85,3.636363636363636e-07,927.4959193548387,31831659.95225807,2.9137529137529134e-05
123.47169549668496,11.7816758,31609374.097560976,3.7272727272727274e-07,950.1351451612904,31813305.543351695,2.9865967365967366e-05
123.45801580126349,2.98567776,7819632.228571429,3.818181818181818e-07,240.78046451612906,7870081.468755761,3.0594405594405594e-05
123.44796578532564,9.22771134,23605773.19534884,3.909090909090909e-07,744.1702693548388,23758068.506286573,3.132284382284382e-05
123.43554226701487,3.11572824,7789320.600000001,4e-07,251.26840645161292,7839574.2812903235,3.205128205128205e-05
123.42574295074266,9.71408054,23745530.20888889,4.0909090909090906e-07,783.3935919354839,23898727.177978493,3.277972027972028e-05
123.41345810649021,3.26093014,7797876.42173913,4.181818181818182e-07,262.9782370967742,7848185.301879383,3.350815850815851e-05
123.40329541966527,10.002134,23409249.78723404,4.272727272727273e-07,806.6237096774194,23560277.2052162,3.4236596736596737e-05
123.39039649392193,3.40034141,7792449.064583333,4.3636363636363636e-07,274.2210814516129,7842722.929516129,3.4965034965034965e-05
123.38065221036368,10.2323068,22970484.653061226,4.4545454545454544e-07,825.1860322580645,23118681.328242265,3.5693473193473193e-05
123.36730591980856,3.54002952,7788064.944,4.545454545454545e-07,285.48625161290323,7838310.524283871,3.642191142191142e-05
123.35792432402798,10.4002712,22431957.49019608,4.6363636363636365e-07,838.7315483870968,22576679.796584442,3.715034965034965e-05
123.34415874136862,3.70329014,7833882.988461538,4.7272727272727273e-07,298.6524306451613,7884424.169032258,3.787878787878788e-05
123.33444137282001,10.5806073,21959751.0,4.818181818181818e-07,853.2747822580645,22101426.812903225,3.860722610722611e-05
123.32081487676444,3.84397365,7830316.694444445,4.909090909090909e-07,309.997875,7880834.866666667,3.9335664335664336e-05
123.3094780526693,10.7388956,21477791.2,5e-07,866.0399677419355,21616357.59483871,4.0064102564102564e-05
123.2996205302416,3.97090764,7799997.15,5.090909090909091e-07,320.2344870967742,7850319.712258065,4.079254079254079e-05
123.28878602326405,10.8691341,20975521.947368417,5.181818181818182e-07,876.5430725806452,21110847.895415958,4.152097902097903e-05
123.2762473495734,4.03652821,7655484.536206896,5.272727272727273e-07,325.52646854838713,7704874.759021134,4.2249417249417256e-05
123.26658514087826,10.9535641,20421899.169491522,5.363636363636364e-07,883.3519435483871,20553653.357681792,4.2977855477855485e-05
123.25373913197267,4.25415845,7799290.491666666,5.454545454545455e-07,343.0772943548387,7849608.494838709,4.370629370629371e-05
123.24438346436112,11.0722279,19966312.606557377,5.545454545454546e-07,892.9216048387096,20095127.526599683,4.4434731934731935e-05
123.2313697247461,4.39593602,7799241.325806451,5.636363636363636e-07,354.5109693548387,7849559.011779397,4.516317016317016e-05
123.22234873539749,11.152198,19472091.746031746,5.727272727272727e-07,899.3708064516129,19597718.144393243,4.589160839160839e-05
123.20905480122079,4.53567846,7795697.353124999,5.818181818181818e-07,365.78052096774195,7845992.174758065,4.662004662004662e-05
123.19936390022846,11.2514576,19040928.246153846,5.909090909090909e-07,907.3756129032258,19163772.94451613,4.734848484848485e-05
123.18679577271259,4.67864735,7797745.583333334,6e-07,377.31027016129036,7848053.619354839,4.807692307692308e-05
123.17718793224473,11.3240615,18591742.761194028,6.090909090909091e-07,913.2307661290322,18711689.488685604,4.8805361305361305e-05
123.16470276519456,4.81929831,7795923.736764706,6.181818181818181e-07,388.653089516129,7846220.018937381,4.9533799533799534e-05
123.15498305433708,11.3897015,18157495.144927535,6.272727272727272e-07,918.524314516129,18274640.274894815,5.0262237762237755e-05
123.14392202339357,4.95852455,7791967.149999999,6.363636363636364e-07,399.8810120967742,7842237.905806451,5.0990675990676e-05
123.13406233765345,11.449691,17738957.887323942,6.454545454545455e-07,923.3621774193548,17853402.77691958,5.171911421911422e-05
123.12347612194317,5.10068676,7792715.883333334,6.545454545454546e-07,411.34570645161295,7842991.46967742,5.244755244755245e-05
123.10881117262043,5.17355808,7795772.449315069,6.636363636363636e-07,417.22242580645167,7846067.755439683,5.3175990675990676e-05
123.09386702884042,5.24403139,7795181.795945946,6.727272727272727e-07,422.9057572580645,7845473.2914036615,5.3904428904428904e-05
123.0791456070186,5.3159968,7796795.306666667,6.818181818181818e-07,428.7094193548387,7847097.211870967,5.463286713286713e-05
123.06450772720592,5.38587597,7795346.7986842105,6.909090909090909e-07,434.3448362903226,7845639.358675721,5.536130536130536e-05
123.0502327306641,5.45928622,7798980.314285715,7e-07,440.2650177419355,7849296.316313364,5.608974358974359e-05
123.03590162984833,5.52976518,7798386.792307693,7.09090909090909e-07,445.9488048387097,7848698.965161291,5.681818181818182e-05
123.02201734131116,5.6020187,7800279.202531647,7.181818181818181e-07,451.7757016129033,7850603.584483463,5.7546620046620047e-05
123.00765746315054,5.67258854,7799809.2425,7.272727272727272e-07,457.4668177419355,7850130.592451613,5.827505827505827e-05
122.99324147266799,5.7454901,7802517.419753086,7.363636363636364e-07,463.3459758064516,7852856.241816008,5.900349650349651e-05
122.97916029296843,5.81724209,7803617.437804878,7.454545454545455e-07,469.1324266129032,7853963.356758458,5.973193473193473e-05
122.9646878560516,5.89065329,7806889.902409639,7.545454545454546e-07,475.0526846774194,7857256.934038089,6.046037296037296e-05
122.94929302936505,5.96402118,7810027.735714285,7.636363636363636e-07,480.96945,7860415.011428571,6.118881118881119e-05
122.93501536947907,6.03539061,7810505.495294118,7.727272727272727e-07,486.72504919354844,7860895.853328274,6.191724941724942e-05
122.92146399045444,6.10493279,7808634.9639534885,7.818181818181818e-07,492.33328951612907,7859013.254043511,6.264568764568765e-05
122.90738117260348,6.17676311,7809700.483908046,7.909090909090909e-07,498.1260572580645,7860085.648320357,6.337412587412587e-05
122.89287892335551,6.2498867,7812358.375000001,8e-07,504.023120967742,7862760.687096775,6.41025641025641e-05
122.87653201584354,6.32269466,7814566.433707865,8.09090909090909e-07,509.8947306451613,7864982.991344691,6.483100233100232e-05
122.86283964100652,6.39525171,7816418.756666668,8.181818181818181e-07,515.7461056451613,7866847.264774193,6.555944055944056e-05
122.84755385420087,6.46822752,7818736.562637363,8.272727272727273e-07,521.6312516129033,7869180.024331797,6.62878787878788e-05
122.83338589206593,6.53950956,7818978.82173913,8.363636363636364e-07,527.3798032258064,7869423.846395511,6.701631701631702e-05
122.8192452665805,6.61043654,7818795.907526881,8.454545454545455e-07,533.099720967742,7869239.752091571,6.774475524475525e-05
122.8048525331064,6.68604316,7824093.059574467,8.545454545454546e-07,539.197029032258,7874571.079313657,6.847319347319347e-05
122.79026440848953,6.73760958,7801442.671578947,8.636363636363636e-07,543.3556112903226,7851774.559782682,6.920163170163171e-05
122.77584333243846,6.84252693,7840395.440625,8.727272727272727e-07,551.8166879032258,7890978.637016129,6.993006993006993e-05
122.76052771940698,6.90020778,7824977.894845361,8.818181818181818e-07,556.4683693548387,7875461.623199203,7.065850815850815e-05
122.74881673627608,6.96795765,7821176.954081633,8.909090909090909e-07,561.9320685483871,7871636.1602369975,7.138694638694639e-05
122.7348978430223,7.04458042,7827311.577777778,9e-07,568.1113241935484,7877810.362150539,7.211538461538461e-05
122.71835119204,7.11600481,7827605.291,9.09090909090909e-07,573.8713556451613,7878105.970296775,7.284382284382284e-05
122.70420792111562,7.20536871,7847431.268316832,9.181818181818181e-07,581.0781217741936,7898059.857144684,7.357226107226107e-05
122.68975715725166,7.25910103,7828442.287254902,9.272727272727273e-07,585.4113733870968,7878948.3665275145,7.43006993006993e-05
122.67572484231789,7.33083035,7829042.1213592235,9.363636363636364e-07,591.195995967742,7879552.070529282,7.502913752913754e-05
122.66093761861123,7.40569732,7832949.088461538,9.454545454545455e-07,597.2336548387096,7883484.243870967,7.575757575757576e-05
122.6468769743814,7.47566191,7831645.81047619,9.545454545454546e-07,602.875960483871,7882172.557640553,7.648601398601399e-05
122.63284367900877,7.54849628,7833345.196226415,9.636363636363636e-07,608.7497000000001,7883882.907169812,7.721445221445221e-05
122.61869890673412,7.62113254,7834809.153271028,9.727272727272727e-07,614.6074629032258,7885356.309098583,7.794289044289045e-05
122.60544776520386,7.68963114,7832031.716666667,9.818181818181818e-07,620.1315435483872,7882560.953548389,7.867132867132867e-05
122.57052994267335,7.76512251,7836362.166055046,9.909090909090909e-07,626.2195572580646,7886919.341319919,7.939976689976689e-05
122.55615952180688,7.83992233,7839922.330000001,1e-06,632.2518008064517,7890502.474064517,8.012820512820513e-05
121.10712213374198,2.71719378,27171937.8,1e-07,219.1285306451613,27347240.62451613,8.012820512820513e-06
121.10232998369605,4.74454765,43491686.79166667,1.0909090909090909e-07,382.624810483871,43772278.31935484,8.741258741258741e-06
121.09596828863933,5.20615655,44052093.884615384,1.1818181818181818e-07,419.8513346774194,44336300.94193549,9.46969696969697e-06
121.0903348640621,5.46135882,42910676.442857146,1.2727272727272726e-07,440.43216290322584,43187519.51668203,1.0198135198135198e-05
121.08509400582754,5.82744108,42734567.919999994,1.3636363636363637e-07,469.9549258064516,43010274.809806444,1.0926573426573428e-05
121.07926440209332,6.29873236,43303784.975,1.4545454545454545e-07,507.9622870967742,43583164.23290323,1.1655011655011655e-05
121.07309853966986,6.66390385,43119377.85294118,1.5454545454545453e-07,537.4116008064516,43397567.38747628,1.2383449883449883e-05
121.06617603356952,7.11610229,43487291.77222223,1.6363636363636361e-07,573.8792169354839,43767854.944946244,1.311188811188811e-05
121.06059875431,7.50355196,43441616.610526316,1.7272727272727272e-07,605.1251580645162,43721885.10478778,1.384032634032634e-05
121.05507690962477,7.77772341,42777478.754999995,1.8181818181818183e-07,627.2357588709677,43053462.488903224,1.456876456876457e-05
121.04949952655836,8.14923333,42686460.3,1.909090909090909e-07,657.1962362903225,42961856.81806451,1.5297202797202797e-05
121.04439843952548,8.53682311,42684115.550000004,2e-07,688.4534766129033,42959496.940645166,1.6025641025641026e-05
121.03898883199349,8.93036644,42710448.191304356,2.0909090909090907e-07,720.190841935484,42985999.469957925,1.6754079254079254e-05
121.03212188899923,9.37297982,42959490.84166666,2.1818181818181818e-07,755.8854693548387,43236648.84709678,1.7482517482517483e-05
121.02693647874568,9.61593843,42310129.092,2.2727272727272726e-07,775.4789056451613,42583097.666787095,1.821095571095571e-05
121.0209102107295,9.97169809,42187953.45769231,2.3636363636363637e-07,804.1692008064516,42460133.80258065,1.893939393939394e-05
121.01536072344585,10.3312391,42090233.370370366,2.4545454545454545e-07,833.1644435483871,42361783.26308244,1.9667832167832168e-05
121.00983892995202,10.837434,42575633.571428575,2.5454545454545453e-07,873.9866129032258,42850315.078341015,2.0396270396270396e-05
121.00599875622434,11.2166925,42546075.0,2.6363636363636366e-07,904.5719758064517,42820565.80645161,2.1124708624708628e-05
121.00117757728418,11.5618756,42393543.86666667,2.7272727272727274e-07,932.4093225806453,42667050.60129032,2.1853146853146857e-05
120.9959077188402,11.8263279,41964389.32258065,2.818181818181818e-07,953.7361209677421,42235127.31821021,2.258158508158508e-05
120.98497564714553,2.36963999,8145637.465625,2.909090909090909e-07,191.0999991935484,8198189.965403226,2.331002331002331e-05
120.9770710972557,8.360739,27869130.000000004,3e-07,674.2531451612904,28048930.83870968,2.403846153846154e-05
120.96706375272834,2.53600788,8204731.376470589,3.0909090909090907e-07,204.51676451612906,8257665.127286528,2.4766899766899767e-05
120.95857014634764,8.83530866,27768112.931428578,3.1818181818181815e-07,712.524891935484,27947262.047115214,2.5495337995337992e-05
120.94710452612165,2.65863969,8123621.275000001,3.2727272727272723e-07,214.40642661290326,8176031.734838712,2.622377622377622e-05
120.93905931859638,9.16434264,27245342.98378378,3.3636363636363636e-07,739.0598903225806,27421119.390130773,2.6952214452214452e-05
120.92832232917667,2.82324365,8172547.407894738,3.4545454545454544e-07,227.68093951612906,8225273.520203736,2.768065268065268e-05
120.91965979051984,9.56947838,26990836.456410255,3.545454545454545e-07,771.7321274193548,27164970.885161288,2.840909090909091e-05
120.90841824419866,2.98786005,8216615.137500001,3.636363636363636e-07,240.9564556451613,8269625.557741936,2.9137529137529134e-05
120.90037204316043,9.87361874,26490196.619512193,3.7272727272727274e-07,796.2595758064516,26661101.113831628,2.9865967365967366e-05
120.88946643785415,3.10284074,8126487.652380953,3.818181818181818e-07,250.22909193548386,8178916.604976959,3.0594405594405594e-05
120.8812238386715,10.0387112,25680424.0,3.909090909090909e-07,809.5734838709677,25846104.154838707,3.132284382284382e-05
120.87034610447226,3.27505902,8187647.550000001,4e-07,264.11766290322583,8240471.0825806465,3.205128205128205e-05
120.86232761089666,10.2486173,25052175.622222222,4.0909090909090906e-07,826.5013951612902,25213802.561720427,3.277972027972028e-05
120.85111273335663,3.43851096,8222526.208695652,4.181818181818182e-07,277.29927096774196,8275574.764880787,3.350815850815851e-05
120.8434303118927,10.4020431,24345207.25531915,4.272727272727273e-07,838.8744435483871,24502273.108579274,3.4236596736596737e-05
120.83322456088798,3.56291904,8165022.800000001,4.3636363636363636e-07,287.3321806451613,8217700.366451614,3.4965034965034965e-05
120.82492520295594,10.5637841,23714617.36734694,4.4545454545454544e-07,851.9180725806451,23867614.898749176,3.5693473193473193e-05
120.8141306426283,3.74037267,8228819.874000001,4.545454545454545e-07,301.64295725806454,8281909.03447742,3.642191142191142e-05
120.80613914519687,10.7381817,23160784.05882353,4.6363636363636365e-07,865.9823951612904,23310208.472106263,3.715034965034965e-05
120.79587677196541,3.9039594,8258375.653846154,4.7272727272727273e-07,314.835435483871,8311655.496774194,3.787878787878788e-05
120.78766110038598,10.8621599,22544105.452830188,4.818181818181818e-07,875.9806370967742,22689551.29446135,3.860722610722611e-05
120.77703381184676,4.02814669,8205483.998148148,4.909090909090909e-07,324.850539516129,8258422.604587813,3.9335664335664336e-05
120.76856524615643,10.972447,21944894.000000004,5e-07,884.8747580645162,22086473.961290322,4.0064102564102564e-05
120.75855439033884,4.19288103,8236016.308928572,5.090909090909091e-07,338.13556693548384,8289151.898018433,4.079254079254079e-05
120.75039418762881,11.0741971,21371257.561403506,5.181818181818182e-07,893.0804112903226,21509136.64244482,4.152097902097903e-05
120.73979446007125,4.31688248,8187190.910344827,5.272727272727273e-07,348.1356838709678,8240011.496863182,4.2249417249417256e-05
120.7317459740405,11.1592303,20805344.627118643,5.363636363636364e-07,899.937927419355,20939572.656971022,4.2977855477855485e-05
120.7228561443996,4.48122612,8215581.219999999,5.454545454545455e-07,361.38920322580645,8268584.96980645,4.370629370629371e-05
120.71012456584843,4.56311278,8228564.029508197,5.545454545454546e-07,367.99296612903225,8281651.539375992,4.4434731934731935e-05
120.69761667633486,4.64475204,8240689.103225807,5.636363636363636e-07,374.57677741935487,8293854.839375651,4.516317016317016e-05
120.68569761271009,4.7262237,8252136.619047619,5.727272727272727e-07,381.1470725806452,8305376.21013825,4.589160839160839e-05
120.67391852672527,4.76683173,8192992.0359375,5.818181818181818e-07,384.4219137096774,8245850.04907258,4.662004662004662e-05
120.6618310043261,4.84972941,8207234.386153847,5.909090909090909e-07,391.107210483871,8260184.285419355,4.734848484848485e-05
120.6501634339078,4.93306122,8221768.7,6e-07,397.8275177419355,8274812.369032258,4.807692307692308e-05
120.63835587832558,5.01603512,8235281.540298508,6.090909090909091e-07,404.5189612903226,8288412.388945594,4.8805361305361305e-05
120.62559424948851,5.09773903,8246342.548529412,6.181818181818181e-07,411.1079862903226,8299544.758519924,4.9533799533799534e-05
120.61412219496587,5.13950774,8193418.136231884,6.272727272727272e-07,414.4764306451613,8246278.8984011235,5.0262237762237755e-05
120.6027346233022,5.2218554,8205772.771428571,6.363636363636364e-07,421.1173709677419,8258713.2409216575,5.0990675990676e-05
120.59134636185672,5.30523509,8219378.3084507035,6.454545454545455e-07,427.84153951612905,8272406.555601999,5.171911421911422e-05
120.57962187058259,5.38732476,8230635.05,6.545454545454546e-07,434.46167419354845,8283735.921290324,5.244755244755245e-05
120.56828916695255,5.48281549,8261776.765753425,6.636363636363636e-07,442.1625395161291,8315078.551338932,5.3175990675990676e-05
120.55678823431522,5.56520836,8272607.021621621,6.727272727272727e-07,448.8071258064516,8325978.679825632,5.3904428904428904e-05
120.54537132078113,5.60666882,8223114.269333334,6.818181818181818e-07,452.15071129032265,8276166.619458065,5.463286713286713e-05
120.53344919027846,5.6882637,8233013.250000001,6.909090909090909e-07,458.73094354838713,8286129.464516129,5.536130536130536e-05
120.52214431096658,5.77101681,8244309.728571429,7e-07,465.4045814516129,8297498.82359447,5.608974358974359e-05
120.51044574516615,5.8545129,8256364.346153846,7.09090909090909e-07,472.1381370967742,8309631.212903226,5.681818181818182e-05
120.4990279361518,5.93565769,8264839.821518988,7.181818181818181e-07,478.68207177419356,8318161.368754594,5.7546620046620047e-05
120.48730161323002,5.97835761,8220241.71375,7.272727272727272e-07,482.1256137096774,8273275.531258065,5.827505827505827e-05
120.47596713877266,6.05941796,8228839.204938271,7.363636363636364e-07,488.66273870967746,8281928.490131421,5.900349650349651e-05
120.46443663763206,6.14133692,8238378.79512195,7.454545454545455e-07,495.2691064516129,8291529.626058222,5.973193473193473e-05
120.45276517067907,6.22411485,8248826.909638555,7.545454545454546e-07,501.944745967742,8302045.1477652555,6.046037296037296e-05
120.44207585124302,6.30629113,8258238.38452381,7.636363636363636e-07,508.57186532258066,8311517.341843318,6.118881118881119e-05
120.43015163488344,6.3888727,8267952.905882353,7.727272727272727e-07,515.2316693548388,8321294.537533208,6.191724941724942e-05
120.41909708919911,6.42911545,8223287.203488372,7.818181818181818e-07,518.4770524193549,8276340.66931733,6.264568764568765e-05
120.4082103904363,6.51170277,8233187.410344828,7.909090909090909e-07,525.1373201612904,8286304.748476087,6.337412587412587e-05
120.39639799841726,6.59398175,8242477.187500001,8e-07,531.7727217741935,8295654.45967742,6.41025641025641e-05
120.38523030872378,6.67729314,8252834.217977528,8.09090909090909e-07,538.4913822580645,8306078.309706416,6.483100233100232e-05
120.37448327304105,6.75917641,8261215.612222224,8.181818181818181e-07,545.0948717741936,8314513.777462367,6.555944055944056e-05
120.36272622744883,6.80104278,8221040.723076923,8.272727272727273e-07,548.471191935484,8274079.695483871,6.62878787878788e-05
120.3521473222203,6.88393364,8230790.221739131,8.363636363636364e-07,555.1559387096775,8283892.094137448,6.701631701631702e-05
120.34103528905888,6.96466939,8237780.998924731,8.454545454545455e-07,561.6668862903226,8290927.973111342,6.774475524475525e-05
120.32981052447644,7.04757071,8247157.2138297865,8.545454545454546e-07,568.3524766129032,8300364.679725463,6.847319347319347e-05
120.31878187425025,7.14310729,8270966.335789474,8.636363636363636e-07,576.0570395161291,8324327.408923599,6.920163170163171e-05
120.30750065781763,7.22583984,8279608.15,8.727272727272727e-07,582.7290193548387,8333024.976774193,6.993006993006993e-05
120.2968087031607,7.26874896,8242911.191752577,8.818181818181818e-07,586.1894322580646,8296091.263957434,7.065850815850815e-05
120.28580768485595,7.35207962,8252334.267346938,8.909090909090909e-07,592.9096467741936,8305575.133587887,7.138694638694639e-05
120.27472217935713,7.43470247,8260780.522222223,9e-07,599.5727798387097,8314075.880430109,7.211538461538461e-05
120.2634678987234,7.5166572,8268322.920000001,9.09090909090909e-07,606.1820322580645,8321666.938838709,7.284382284382284e-05
120.25196101931655,7.60046934,8277738.885148516,9.181818181818181e-07,612.9410758064516,8331143.652149474,7.357226107226107e-05
120.23938785520234,7.64267755,8242103.240196078,9.272727272727273e-07,616.3449637096775,8295278.099810247,7.43006993006993e-05
120.2285538682988,7.72483639,8249825.270873786,9.363636363636364e-07,622.9706766129033,8303049.950040714,7.502913752913754e-05
120.21760760938041,7.80682447,8257218.189423076,9.454545454545455e-07,629.5826185483871,8310490.56483871,7.575757575757576e-05
120.20595950367499,7.88940541,8265091.381904762,9.545454545454546e-07,636.2423717741935,8318414.552110598,7.648601398601399e-05
120.19490074722316,7.97029069,8271056.376415094,9.636363636363636e-07,642.7653782258064,8324418.0304564815,7.721445221445221e-05
120.18392607715434,8.0526307,8278405.392523364,9.727272727272727e-07,649.4057016129033,8331814.459571903,7.794289044289045e-05
120.1731475789901,8.09508812,8244997.15925926,9.818181818181818e-07,652.8296870967743,8298190.689318997,7.867132867132867e-05
120.16239666825868,8.17766773,8252692.204587156,9.909090909090909e-07,659.4893330645161,8305935.380100622,7.939976689976689e-05
120.15164556068164,8.2613099,8261309.900000001,1e-06,666.2346693548387,8314608.673548387,8.012820512820513e-05
117.42732360491516,3.31440748,33144074.8,1e-07,267.2909258064516,33357907.540645156,8.012820512820513e-06
117.42354431494309,6.98226547,64004100.141666666,1.0909090909090909e-07,563.085925,64417029.82,8.741258741258741e-06
117.42004701783952,7.64353879,64676097.45384616,1.1818181818181818e-07,616.4144185483872,65093362.59870969,9.46969696969697e-06
117.41663439967185,8.09263129,63584960.13571429,1.2727272727272726e-07,652.6315556451613,63995185.68497696,1.0198135198135198e-05
117.41285503823093,8.57477375,62881674.166666664,1.3636363636363637e-07,691.5140120967742,63287362.38709676,1.0926573426573428e-05
117.40899094981104,9.18417945,63141233.71875,1.4545454545454545e-07,740.6596330645161,63548596.51693548,1.1655011655011655e-05
117.40583189830805,9.7586921,63144478.294117644,1.5454545454545453e-07,786.9912983870968,63551862.02504744,1.2383449883449883e-05
117.4019114510891,10.307148,62988126.66666667,1.6363636363636361e-07,831.2216129032258,63394501.677419364,1.311188811188811e-05
117.39858342669329,10.9008175,63109996.05263159,1.7272727272727272e-07,879.098185483871,63517157.31748727,1.384032634032634e-05
117.39517020571348,11.3076949,62192321.949999996,1.8181818181818183e-07,911.9108790322581,62593562.73677419,1.456876456876457e-05
117.39192684589241,11.7710389,61657822.80952381,1.909090909090909e-07,949.2773306451613,62055615.21474655,1.5297202797202797e-05
117.38456509767964,1.72885596,8644279.8,2e-07,139.42386774193548,8700049.347096775,1.6025641025641026e-05
117.37926223240561,6.99734337,33465555.247826092,2.0909090909090907e-07,564.3018846774194,33681462.055876575,1.6754079254079254e-05
117.37249279654569,1.90298853,8722030.7625,2.1818181818181818e-07,153.46681693548388,8778301.928709678,1.7482517482517483e-05
117.3675570434861,7.50594815,33026171.860000003,2.2727272727272726e-07,605.3183991935484,33239243.936516132,1.821095571095571e-05
117.36019497769296,2.03495266,8609415.1,2.3636363636363637e-07,164.10908548387098,8664959.713548388,1.893939393939394e-05
117.35503290891226,8.17905203,33322063.825925924,2.4545454545454545e-07,659.6009701612903,33537044.882867385,1.9667832167832168e-05
117.34809376099747,2.22453764,8739255.014285713,2.5454545454545453e-07,179.39819677419354,8795637.30470046,2.0396270396270396e-05
117.34287526493786,8.7567344,33215199.448275857,2.6363636363636366e-07,706.188258064516,33429491.057619568,2.1124708624708628e-05
117.33579541083367,2.39800171,8792672.936666666,2.7272727272727274e-07,193.38723467741937,8849399.85883871,2.1853146853146857e-05
117.33066151457716,9.10850863,32320514.493548386,2.818181818181818e-07,734.5571475806452,32529033.94189386,2.258158508158508e-05
117.32377838572424,2.5308306,8699730.1875,2.909090909090909e-07,204.09924193548386,8755857.479032258,2.331002331002331e-05
117.31892644881374,9.47698019,31589933.966666672,3e-07,764.2725959677421,31793739.99225807,2.403846153846154e-05
117.31131007317681,2.70576827,8753956.16764706,3.0909090909090907e-07,218.20711854838711,8810433.304212524,2.4766899766899767e-05
117.30575284168798,9.7582081,30668654.02857143,3.1818181818181815e-07,786.9522661290322,30866516.31262673,2.5495337995337992e-05
117.29833364885168,2.83663318,8667490.272222225,3.2727272727272723e-07,228.76074032258066,8723409.564301077,2.622377622377622e-05
117.29286053543372,9.97539218,29656571.345945947,3.3636363636363636e-07,804.4671112903226,29847904.06430689,2.6952214452214452e-05
117.28586430087746,3.01199387,8718929.62368421,3.4545454545454544e-07,242.9027314516129,8775180.78254669,2.768065268065268e-05
117.2807299504326,10.1985706,28765199.12820513,3.545454545454545e-07,822.4653709677419,28950781.058064517,2.840909090909091e-05
117.27302833715873,0.0357757028,98383.18270000002,3.636363636363636e-07,2.8851373225806456,99017.91291096777,2.9137529137529134e-05
234.53392566289313,0.0505445688,135607.37970731707,3.7272727272727274e-07,4.076174903225807,136482.26602800947,2.9865967365967366e-05
351.78226856069995,0.0653822362,171239.19004761905,3.818181818181818e-07,5.272760983870968,172343.9590156682,3.0594405594405594e-05
469.0247151733752,0.0530480957,135704.43086046513,3.909090909090909e-07,4.278072233870968,136579.9433176294,3.132284382284382e-05
586.2640581294627,0.040689355499999996,101723.38875,4e-07,3.281399637096774,102379.66867741935,3.205128205128205e-05
703.5000157752513,0.027516695499999997,67263.03344444445,4.0909090909090906e-07,2.2190883467741935,67696.98849892474,3.277972027972028e-05
820.7319954661316,0.014873727599999997,35567.60947826086,4.181818181818182e-07,1.1994941612903225,35797.077926507714,3.350815850815851e-05
937.9605893291605,0.0012692459999999982,2970.5757446808466,4.272727272727273e-07,0.10235854838709663,2989.740749485239,3.4236596736596737e-05
1055.18565628628,-0.011012321700000003,-25236.57056250001,4.3636363636363636e-07,-0.8880904596774196,-25399.387146774203,3.4965034965034965e-05
1172.407196788778,-0.024411768700000003,-54801.929734693884,4.4545454545454544e-07,-1.9686910241935487,-55155.49057169191,3.5693473193473193e-05
1289.6253234728501,-0.037026806,-81458.97320000001,4.545454545454545e-07,-2.986032741935484,-81984.51496258065,3.642191142191142e-05
1406.840290037026,-0.049684423000000005,-107162.48098039217,4.6363636363636365e-07,-4.006808306451614,-107853.85182542697,3.715034965034965e-05
1524.0515042908362,-0.06289362230000001,-133044.2010192308,4.7272727272727273e-07,-5.07206631451613,-133902.55070322583,3.787878787878788e-05
1641.2589378075272,-0.0758825129,-157492.0079056604,4.818181818181818e-07,-6.119557491935485,-158508.0853760195,3.860722610722611e-05
1758.4633801358666,-0.08872660430000001,-180739.37912962967,4.909090909090909e-07,-7.15537131451613,-181905.4396401434,3.9335664335664336e-05
1875.6644648730578,-0.10348490430000001,-206969.80860000005,5e-07,-8.345556798387099,-208305.09768774197,4.0064102564102564e-05
1992.862361465924,-0.1191422131,-234029.3471607143,5.090909090909091e-07,-9.608242991935485,-235539.2139165899,4.079254079254079e-05
2110.05661829781,-0.1303674591,-251586.32457894733,5.181818181818182e-07,-10.513504766129033,-253209.46215687605,4.152097902097903e-05
2227.2475174778683,-0.1438163119,-272755.0742931034,5.272727272727273e-07,-11.598089669354838,-274514.7844498331,4.2249417249417256e-05
2344.434889989534,-0.1580006487,-294577.4806271186,5.363636363636364e-07,-12.741987798387097,-296477.98050213227,4.2977855477855485e-05
2461.618114732224,-0.1717439157,-314863.84544999996,5.454545454545455e-07,-13.850315782258065,-316895.22509806446,4.370629370629371e-05
2578.798038090295,-0.1845973243,-332880.42086885247,5.545454545454546e-07,-14.886880991935485,-335028.0364873612,4.4434731934731935e-05
2695.9744063079384,-0.19847168,-352127.1741935484,5.636363636363636e-07,-16.00578064516129,-354398.96241415193,4.516317016317016e-05
2813.148122120583,-0.2111148525,-368613.2345238095,5.727272727272727e-07,-17.025391330645164,-370991.3844239632,4.589160839160839e-05
2930.3184517553536,-0.2246925179,-386190.265140625,5.818181818181818e-07,-18.120364346774195,-388681.8152383065,4.662004662004662e-05
3047.4851414510745,-0.238839188,-404189.39507692313,5.909090909090909e-07,-19.26122483870968,-406797.06859354844,4.734848484848485e-05
3164.64830432687,-0.25254496590000003,-420908.2765000001,6e-07,-20.36652950806452,-423623.813767742,4.807692307692308e-05
3281.8081941046617,-0.26647391150000005,-437494.4815671643,6.090909090909091e-07,-21.48983157258065,-440317.02660953306,4.8805361305361305e-05
3398.964274396596,-0.2792338394000001,-451701.7990294119,6.181818181818181e-07,-22.518858016129037,-454616.00418444036,4.9533799533799534e-05
3516.117137885021,-0.2923736687000001,-466102.95010144945,6.272727272727272e-07,-23.578521669354846,-469110.0659085556,5.0262237762237755e-05
3633.2667845515653,-0.30667410550000007,-481916.4515000001,6.363636363636364e-07,-24.73178270161291,-485025.58989677427,5.0990675990676e-05
3750.4128195502817,-0.3207695534000001,-496966.91371830995,6.454545454545455e-07,-25.86851237096775,-500173.1518713314,5.171911421911422e-05
3867.5562020011707,-0.33411420900000005,-510452.26375000004,6.545454545454546e-07,-26.944694274193555,-513745.5041612905,5.244755244755245e-05
3984.6960006758286,-0.34791613670000004,-524257.1922876713,6.636363636363636e-07,-28.057752959677423,-527639.4967540434,5.3175990675990676e-05
4101.832554522057,-0.36069249840000006,-536164.5246486487,6.727272727272727e-07,-29.088104709677424,-539623.6506141239,5.3904428904428904e-05
4218.965101306036,-0.37431910260000006,-549001.3504800001,6.818181818181818e-07,-30.187024403225813,-552543.2946766453,5.463286713286713e-05
4336.094854397066,-0.38750915780000006,-560868.5178684212,6.909090909090909e-07,-31.25073853225807,-564487.0244353141,5.536130536130536e-05
4453.221249451776,-0.40157624990000007,-573680.3570000001,7e-07,-32.3851814435484,-577381.5205935485,5.608974358974359e-05
4570.343750522756,-0.4151206460000001,-585426.5520512823,7.09090909090909e-07,-33.477471451612914,-589203.4975483873,5.681818181818182e-05
4687.463034598412,-0.4287532389000001,-596998.1807468357,7.181818181818181e-07,-34.57687410483872,-600849.7819129443,5.7546620046620047e-05
4804.579214339006,-0.4415244966000001,-607096.1828250001,7.272727272727272e-07,-35.606814241935496,-611012.9323916131,5.827505827505827e-05
4921.692205454697,-0.4553078103000001,-618319.2485555557,7.363636363636364e-07,-36.71837179838711,-622308.4049978496,5.900349650349651e-05
5038.801923180764,-0.4679759482000001,-627772.6134390245,7.454545454545455e-07,-37.73999582258065,-631822.7593321796,5.973193473193473e-05
5155.9079158287805,-0.4836575825000001,-640991.9768072291,7.545454545454546e-07,-39.004643750000014,-645127.4089156629,6.046037296037296e-05
5273.0103244625725,-0.49712880410000015,-651002.0053690479,7.636363636363636e-07,-40.091032588709695,-655202.0183069127,6.118881118881119e-05
5390.109544393456,-0.5095608121000001,-659431.6391882355,7.727272727272727e-07,-41.09361387903227,-663686.0368604176,6.191724941724942e-05
5507.205377698486,-0.5228525362000002,-668764.8718837212,7.818181818181818e-07,-42.16552711290324,-673079.4839603903,6.264568764568765e-05
5624.298078605025,-0.5367933989000002,-678704.2974597705,7.909090909090909e-07,-43.28979023387099,-683083.0348627368,6.337412587412587e-05
5741.387223820446,-0.5497934511000002,-687241.8138750003,8e-07,-44.3381815403226,-691675.6320290326,6.41025641025641e-05
5858.472926007027,-0.5633595176000002,-696287.0442247194,8.09090909090909e-07,-45.43221916129034,-700779.2187035886,6.483100233100232e-05
5975.554677112143,-0.5754717896000002,-703354.4095111114,8.181818181818181e-07,-46.4090152903226,-707892.1798950541,6.555944055944056e-05
6092.632505516366,-0.5895709814000002,-712668.2192747255,8.272727272727273e-07,-47.54604688709679,-717266.0787539172,6.62878787878788e-05
6209.70697557449,-0.6025160286000002,-720399.5994130437,8.363636363636364e-07,-48.59000230645163,-725047.3387640957,6.701631701631702e-05
6326.778341523848,-0.6146052557000002,-726952.4529784949,8.454545454545455e-07,-49.564939975806475,-731642.4688041626,6.774475524475525e-05
6443.846716035531,-0.6262512001000002,-732847.1490531918,8.545454545454546e-07,-50.5041290403226,-737575.1951761156,6.847319347319347e-05
6560.911873242504,-0.6396246136000002,-740617.9736421055,8.636363636363636e-07,-51.582630129032275,-745396.1541172158,6.920163170163171e-05
6677.973502519955,-0.6524117453000002,-747555.1248229169,8.727272727272727e-07,-52.61385042741937,-752378.061112097,6.993006993006993e-05
6795.031942863416,-0.6646758152000002,-753756.0790927837,8.818181818181818e-07,-53.60288832258066,-758619.0215385437,7.065850815850815e-05
6912.086629853392,-0.6782948652000002,-761351.3793061227,8.909090909090909e-07,-54.70119880645163,-766263.3236887428,7.138694638694639e-05
7029.138268497737,-0.6926717487000001,-769635.2763333336,9e-07,-55.8606248951613,-774600.6652129034,7.211538461538461e-05
7146.186153743215,-0.7070571632000001,-777762.8795200002,9.09090909090909e-07,-57.02073896774195,-782780.7045491615,7.284382284382284e-05
7263.230680463845,-0.7204975031000002,-784700.2509009903,9.181818181818181e-07,-58.10463734677421,-789762.8331648678,7.357226107226107e-05
7380.27148167483,-0.7331326250000002,-790633.2230392159,9.272727272727273e-07,-59.123598790322596,-795734.0825426948,7.43006993006993e-05
7497.309065423401,-0.7458644849000002,-796554.3042621361,9.363636363636364e-07,-60.150361685483894,-801693.3642896338,7.502913752913754e-05
7614.343318996124,-0.7595089767000003,-803326.8022788464,9.454545454545455e-07,-61.25072392741938,-808509.5558419358,7.575757575757576e-05
7731.374467764645,-0.7733990290000002,-810227.5541904764,9.545454545454546e-07,-62.37088943548389,-815454.8287336407,7.648601398601399e-05
7848.402286319212,-0.7856837813000003,-815332.2258773588,9.636363636363636e-07,-63.36159526612906,-820592.4337862451,7.721445221445221e-05
7965.426746229098,-0.8001521237000002,-822586.2953925236,9.727272727272727e-07,-64.52839707258066,-827893.3037498946,7.794289044289045e-05
8082.4478190630625,-0.8150313312000003,-830124.5040000003,9.818181818181818e-07,-65.72833316129035,-835480.1459612907,7.867132867132867e-05
8199.465731144417,-0.8285164547000002,-836117.5230917434,9.909090909090909e-07,-66.81584312096777,-841511.8296923355,7.939976689976689e-05
8316.480058650377,-0.8424773293000002,-842477.3293000002,1e-06,-67.94172010483872,-847912.6669083872,8.012820512820513e-05

File: CA12_01_A/CA12_01_A_current_from_1e-7_to_10e-7A/CA12_01_A_current_from_1e-7_to_10e-7A-20220429152836.csv
Temperature [K],Voltage [V],Resistance [𝛀],Current Source [A],Electric Field [V/cm],Restivity [𝛀 cm],Current Density [A/cm2]
112.8522818393313,4.32820691,43282069.099999994,1e-07,349.0489443548387,43561308.255483866,8.012820512820513e-06
112.84491621270881,11.7566291,107769100.08333333,1.0909090909090909e-07,948.11525,108464384.6,8.741258741258741e-06
112.82955814647173,1.10390698,9340751.36923077,1.1818181818181818e-07,89.02475645161292,9401014.281290324,9.46969696969697e-06
112.8175846845116,5.48932245,43130390.67857143,1.2727272727272726e-07,442.68729435483874,43408651.26359447,1.0198135198135198e-05
112.80194143113843,1.27248621,9331565.54,1.3636363636363637e-07,102.6198556451613,9391769.18864516,1.0926573426573428e-05
112.79010907612349,6.28588775,43215478.28125,1.4545454545454545e-07,506.92643145161287,43494287.81854838,1.1655011655011655e-05
112.77401023860065,1.44217306,9331708.03529412,1.5454545454545453e-07,116.30427903225807,9391912.603263758,1.2383449883449883e-05
112.76274658537669,7.04651145,43062014.41666667,1.6363636363636361e-07,568.2670524193549,43339833.86451614,1.311188811188811e-05
112.74727257325199,1.61175748,9331227.515789475,1.7272727272727272e-07,129.9804419354839,9391428.983633278,1.384032634032634e-05
112.73541084845458,7.824918,43037049.0,1.8181818181818183e-07,631.0417741935485,43314707.38064516,1.456876456876457e-05
112.7201918524478,1.78155627,9331961.414285714,1.909090909090909e-07,143.6738927419355,9392167.616958527,1.5297202797202797e-05
112.70915471842982,8.41805417,42090270.85,2e-07,678.8753362903226,42361820.98451613,1.6025641025641026e-05
112.69276850084125,1.95116526,9331659.939130435,2.0909090909090907e-07,157.3520370967742,9391864.196802245,1.6754079254079254e-05
112.68187303154836,8.86581778,40634998.15833334,2.1818181818181818e-07,714.9853048387097,40897159.436774194,1.7482517482517483e-05
112.66568548863629,2.12199588,9336781.872000001,2.2727272727272726e-07,171.1287,9397019.1744,1.821095571095571e-05
112.65453314771437,9.25128083,39140034.28076924,2.3636363636363637e-07,746.0710346774194,39392550.63096774,1.893939393939394e-05
112.63959632988117,2.29237339,9339298.996296296,2.4545454545454545e-07,184.86882177419355,9399552.538207885,1.9667832167832168e-05
112.62781765226327,9.52072793,37402859.725,2.5454545454545453e-07,767.8006395161291,37644168.49741936,2.0396270396270396e-05
112.612453332427,2.46122037,9335663.472413791,2.6363636363636366e-07,198.48551370967743,9395893.55933259,2.1124708624708628e-05
112.60118626472017,9.7800085,35860031.166666664,2.7272727272727274e-07,788.7103629032258,36091386.20645161,2.1853146853146857e-05
112.58539440193898,2.63069319,9334717.770967742,2.818181818181818e-07,212.15267661290324,9394941.756586889,2.258158508158508e-05
112.57441128404652,10.0567545,34570093.59375,2.909090909090909e-07,811.0285887096775,34793126.45564517,2.331002331002331e-05
112.55915952166326,2.80102792,9336759.733333334,3e-07,225.8893483870968,9396996.892903225,2.403846153846154e-05
112.54752133286398,10.2323644,33104708.352941178,3.0909090909090907e-07,825.1906774193549,33318287.11650854,2.4766899766899767e-05
112.53269561699149,2.97142316,9338758.502857145,3.1818181818181815e-07,239.63090000000003,9399008.557714287,2.5495337995337992e-05
112.52171093404257,10.412259,31815235.83333334,3.2727272727272723e-07,839.698306451613,32020495.41935485,2.622377622377622e-05
112.5068844989105,3.14108095,9338348.770270271,3.3636363636363636e-07,253.31297983870968,9398596.181691369,2.6952214452214452e-05
112.49587111299398,10.5568689,30559357.342105262,3.4545454545454544e-07,851.3603951612903,30756514.486247875,2.768065268065268e-05
112.48297914106786,3.30996357,9335794.684615385,3.545454545454545e-07,266.93254596774193,9396025.618064515,2.840909090909091e-05
112.46482213468902,3.39491976,9336029.340000002,3.636363636363636e-07,273.7838516129032,9396261.78735484,2.9137529137529134e-05
112.44737550694224,3.48022216,9337181.404878048,3.7272727272727274e-07,280.66307741935486,9397421.28490952,2.9865967365967366e-05
112.4286476065527,3.56556184,9338376.247619048,3.818181818181818e-07,287.54530967741937,9398623.836313365,3.0594405594405594e-05
112.41213909791321,3.65084391,9339368.141860465,3.909090909090909e-07,294.4228959677419,9399622.129872467,3.132284382284382e-05
112.39480487443971,3.73621754,9340543.850000001,4e-07,301.3078661290323,9400805.423225807,3.205128205128205e-05
112.37741325527608,3.82093907,9340073.282222223,4.0909090909090906e-07,308.14024758064517,9400331.819526881,3.277972027972028e-05
112.36064717234997,3.90617737,9340858.928260868,4.181818181818182e-07,315.01430403225805,9401122.534249648,3.350815850815851e-05
112.34351042490195,3.99153877,9341899.24893617,4.272727272727273e-07,321.8982879032258,9402169.566671243,3.4236596736596737e-05
112.32691377775568,4.07700596,9343138.658333333,4.3636363636363636e-07,328.7908032258065,9403416.972258065,3.4965034965034965e-05
112.3098896158564,4.16236305,9344080.31632653,4.4545454545454544e-07,335.67443951612904,9404364.705464121,3.5693473193473193e-05
112.29269439051217,4.24635307,9341976.753999999,4.545454545454545e-07,342.44782822580646,9402247.571767742,3.642191142191142e-05
112.2765804955998,4.33191336,9343342.54117647,4.6363636363636365e-07,349.34785161290324,9403622.170474384,3.715034965034965e-05
112.25952653617044,4.41709769,9343860.498076923,4.7272727272727273e-07,356.2175556451613,9404143.46903226,3.787878787878788e-05
112.2432974671511,4.50189437,9343554.352830188,4.818181818181818e-07,363.05599758064517,9403835.3486549,3.860722610722611e-05
112.22610008295044,4.58718753,9344270.894444443,4.909090909090909e-07,369.9344782258064,9404556.513118278,3.9335664335664336e-05
112.20921504420603,4.67266827,9345336.540000001,5e-07,376.8280862903226,9405629.03380645,4.0064102564102564e-05
112.1927856995813,4.75806822,9346205.432142857,5.090909090909091e-07,383.7151790322581,9406503.53170507,4.079254079254079e-05
112.17632670322882,4.84328566,9346691.624561403,5.181818181818182e-07,390.58755322580646,9406992.860848894,4.152097902097903e-05
112.15983900782355,4.9280702,9346340.034482757,5.272727272727273e-07,397.42501612903226,9406639.002447162,4.2249417249417256e-05
112.14343632085672,5.01362188,9347430.623728812,5.363636363636364e-07,404.3243451612903,9407736.627752868,4.2977855477855485e-05
112.12700445860136,5.09920704,9348546.239999998,5.454545454545455e-07,411.2263741935484,9408859.441548387,4.370629370629371e-05
112.1102873153679,5.1838573,9347939.393442621,5.545454545454546e-07,418.0530080645161,9408248.67985193,4.4434731934731935e-05
112.09393995399824,5.26845979,9347267.369354839,5.636363636363636e-07,424.87578951612903,9407572.32012487,4.516317016317016e-05
112.07779134435572,5.35409887,9348426.598412698,5.727272727272727e-07,431.7821669354839,9408739.028079877,4.589160839160839e-05
112.06124371667816,5.43953967,9349208.8078125,5.818181818181818e-07,438.6725540322581,9409526.283991937,4.662004662004662e-05
112.04480930298207,5.52493559,9349890.998461539,5.909090909090909e-07,445.55932177419356,9410212.875870967,4.734848484848485e-05
112.02769053495852,5.61042018,9350700.3,6e-07,452.45324032258065,9411027.398709677,4.807692307692308e-05
112.01191027040278,5.69508256,9350135.546268659,6.090909090909091e-07,459.2808516129033,9410459.001405876,4.8805361305361305e-05
111.99610133848408,5.78044995,9350727.860294119,6.181818181818181e-07,466.1653185483871,9411055.136812145,4.9533799533799534e-05
111.97994974207043,5.86644192,9352298.71304348,6.272727272727272e-07,473.10015483870967,9412636.124095373,5.0262237762237755e-05
111.9636839033523,5.95247546,9353890.008571427,6.363636363636364e-07,480.0383435483871,9414237.686046083,5.0990675990676e-05
111.94773062200633,6.03761493,9354051.3,6.454545454545455e-07,486.9044298387097,9414400.018064516,5.171911421911422e-05
111.93200484848255,6.12130573,9351994.865277776,6.545454545454546e-07,493.6536879032258,9412330.316021504,5.244755244755245e-05
111.91587997203222,6.20674739,9352633.053424658,6.636363636363636e-07,500.54414435483875,9412972.62151127,5.3175990675990676e-05
111.89989704568444,6.29192699,9352864.444594596,6.727272727272727e-07,507.41346693548394,9413205.505527465,5.3904428904428904e-05
111.88402740174112,6.3771866,9353207.013333334,6.818181818181818e-07,514.2892419354839,9413550.284387097,5.463286713286713e-05
111.86801483007648,6.46243389,9353522.735526316,6.909090909090909e-07,521.1640233870968,9413868.043497454,5.536130536130536e-05
111.85242961619514,6.54810046,9354429.228571428,7e-07,528.0726177419355,9414780.384884791,5.608974358974359e-05
111.83658675058147,6.63342521,9354830.424358975,7.09090909090909e-07,534.953645967742,9415184.169032259,5.681818181818182e-05
111.82065831371166,6.72009694,9357097.005063292,7.181818181818181e-07,541.9433016129033,9417465.372837894,5.7546620046620047e-05
111.80512859298182,6.8042721,9355874.137500001,7.272727272727272e-07,548.731620967742,9416234.615806453,5.827505827505827e-05
111.79147875562595,6.8893243,9355872.50617284,7.363636363636364e-07,555.5906693548387,9416232.9739546,5.900349650349651e-05
111.77549206227516,6.97499688,9356703.131707316,7.454545454545455e-07,562.4997483870968,9417068.958363494,5.973193473193473e-05
111.76050224447899,7.0601883,9356876.060240963,7.545454545454546e-07,569.3700241935484,9417243.002565099,6.046037296037296e-05
111.7449989625872,7.14487508,9356384.033333333,7.636363636363636e-07,576.1996032258065,9416747.801290324,6.118881118881119e-05
111.72940963626176,7.23072364,9357407.063529411,7.727272727272727e-07,583.1228741935485,9417777.431681214,6.191724941724942e-05
111.71401972092471,7.31617238,9357894.904651163,7.818181818181818e-07,590.0139016129033,9418268.420165041,6.264568764568765e-05
111.69865756864394,7.40159624,9358340.073563218,7.909090909090909e-07,596.9029225806452,9418716.461134596,6.337412587412587e-05
111.68332365997266,7.48686697,9358583.7125,8e-07,603.7795943548388,9418961.671935484,6.41025641025641e-05
111.66807442541617,7.57205533,9358720.070786517,8.09090909090909e-07,610.6496233870969,9419098.909952885,6.483100233100232e-05
111.65225519139578,7.65768218,9359389.331111113,8.181818181818181e-07,617.5550145161291,9419772.488086022,6.555944055944056e-05
111.6371762646179,7.74325505,9359978.631868131,8.272727272727273e-07,624.4560524193548,9420365.59078341,6.62878787878788e-05
111.62181187139447,7.82880359,9360526.031521738,8.363636363636364e-07,631.3551282258064,9420916.522047685,6.701631701631702e-05
111.6059625520191,7.91461502,9361372.604301075,8.454545454545455e-07,638.2754048387097,9421768.556586888,6.774475524475525e-05
111.59039780732715,7.99884003,9360344.715957446,8.545454545454546e-07,645.0677443548387,9420734.03670556,6.847319347319347e-05
111.57446192831048,8.08499931,9361578.148421053,8.636363636363636e-07,652.0160733870969,9421975.426797964,6.920163170163171e-05
111.55923823884285,8.17028541,9361785.365625,8.727272727272727e-07,658.8939846774193,9422183.980887096,6.993006993006993e-05
111.54424226603733,8.25604361,9362523.6814433,8.818181818181818e-07,665.8099685483871,9422927.060033258,7.065850815850815e-05
111.52853267468618,8.34118321,9362552.582653062,8.909090909090909e-07,672.6760653225807,9422956.147702437,7.138694638694639e-05
111.51319380996564,8.42691568,9363239.644444445,9e-07,679.5899741935484,9423647.642150538,7.211538461538461e-05
111.49851032753466,8.51626899,9367895.889,9.09090909090909e-07,686.7958862903226,9428333.926993549,7.284382284382284e-05
111.48271421968873,8.59775138,9363887.64158416,9.181818181818181e-07,693.3670467741936,9424299.81991696,7.357226107226107e-05
111.46760173029409,8.68304605,9364069.269607842,9.272727272727273e-07,700.2456491935484,9424482.619734345,7.43006993006993e-05
111.45223238381038,8.76869121,9364621.680582523,9.363636363636364e-07,707.1525169354838,9425038.594650798,7.502913752913754e-05
111.43683436138889,8.85421508,9365035.18076923,9.454545454545455e-07,714.0496032258064,9425454.762580644,7.575757575757576e-05
111.42186312419162,8.93976458,9365467.655238096,9.545454545454546e-07,720.948756451613,9425890.027207375,7.648601398601399e-05
111.40663549395776,9.02494751,9365511.566981133,9.636363636363636e-07,727.8183475806452,9425934.222251978,7.721445221445221e-05
111.39140694380768,9.11044204,9365874.994392524,9.727272727272727e-07,734.7130677419356,9426299.994356345,7.794289044289045e-05
111.37691957960315,9.19604725,9366344.421296297,9.818181818181818e-07,741.6167137096774,9426772.449820789,7.867132867132867e-05
111.36220357960475,9.28227625,9367434.747706423,9.909090909090909e-07,748.5706653225807,9427869.810594851,7.939976689976689e-05
111.34623207095659,9.36822432,9368224.32,1e-06,755.5019612903226,9428664.476903226,8.012820512820513e-05
110.08200947465772,4.61749519,46174951.9,1e-07,372.3786443548387,46472854.81548387,8.012820512820513e-06
110.0703157366065,1.0403266,9536327.166666666,1.0909090909090909e-07,83.8973064516129,9597851.858064516,8.741258741258741e-06
110.06219630214899,5.53971761,46874533.62307692,1.1818181818181818e-07,446.75142016129035,47176949.96903226,9.46969696969697e-06
110.05035916932381,1.21411653,9539487.021428572,1.2727272727272726e-07,97.91262338709679,9601032.098986177,1.0198135198135198e-05
110.04215355618109,6.35378045,46594389.96666667,1.3636363636363637e-07,512.4016491935485,46894998.934193544,1.0926573426573428e-05
110.03031596483567,1.3870813,9536183.9375,1.4545454545454545e-07,111.86139516129032,9597707.70483871,1.1655011655011655e-05
110.0222812918473,7.19863,46579370.5882353,1.5454545454545453e-07,580.5346774193548,46879882.65654649,1.2383449883449883e-05
110.01095847049532,1.5599952,9533304.0,1.6363636363636361e-07,125.80606451612903,9594809.187096775,1.311188811188811e-05
110.00180859778526,7.91012941,45795486.05789474,1.7272727272727272e-07,637.9136620967741,46090940.80665535,1.384032634032634e-05
109.99082786520815,1.73364256,9535034.08,1.8181818181818183e-07,139.80988387096775,9596550.428903226,1.456876456876457e-05
109.98230659079259,8.46615372,44346519.48571428,1.909090909090909e-07,682.7543322580646,44632626.06304148,1.5297202797202797e-05
109.97215495116298,1.90659002,9532950.100000001,2e-07,153.75725967741937,9594453.003870968,1.6025641025641026e-05
109.96446288841533,8.93008533,42709103.75217392,2.0909090909090907e-07,720.1681717741936,42984646.35702665,1.6754079254079254e-05
109.9581716526201,8.38777488,38443968.2,2.1818181818181818e-07,676.4334580645162,38691993.801290326,1.7482517482517483e-05
109.94693282865596,2.16792544,9538871.936,2.2727272727272726e-07,174.83269677419355,9600413.045264516,1.821095571095571e-05
109.93818196946529,9.38767048,39717067.41538462,2.3636363636363637e-07,757.0702000000001,39973306.56,1.893939393939394e-05
109.92820123180618,2.34152733,9539555.788888888,2.4545454545454545e-07,188.83284919354838,9601101.310107527,1.9667832167832168e-05
109.91996489082663,9.71553608,38168177.45714286,2.5454545454545453e-07,783.5109741935483,38414423.76331797,2.0396270396270396e-05
109.90849684102744,2.51375458,9534931.16551724,2.6363636363636366e-07,202.72214354838712,9596446.850456063,2.1124708624708628e-05
109.89965944107425,9.95676888,36508152.56,2.7272727272727274e-07,802.9652322580646,36743689.02812903,2.1853146853146857e-05
109.88887710912358,2.68671143,9533492.170967741,2.818181818181818e-07,216.67027661290322,9594998.572070759,2.258158508158508e-05
109.8804395648691,10.1413216,34860793.0,2.909090909090909e-07,817.8485161290322,35085701.34193548,2.331002331002331e-05
109.8697715167405,2.86044888,9534829.6,3e-07,230.68136129032257,9596344.629677419,2.403846153846154e-05
109.86133365988671,10.3509179,33488263.794117652,3.0909090909090907e-07,834.7514435483872,33704317.10891841,2.4766899766899767e-05
109.85118012073606,3.03392956,9535207.188571429,3.1818181818181815e-07,244.6717387096774,9596724.654304149,2.5495337995337992e-05
109.83787978073339,3.11987832,9532961.533333335,3.2727272727272723e-07,251.60309032258067,9594464.510967745,2.622377622377622e-05
109.82460741139141,3.2066751,9533358.405405406,3.3636363636363636e-07,258.6028306451613,9594863.943504795,2.6952214452214452e-05
109.8119072328709,3.29348632,9533776.189473685,3.4545454545454544e-07,265.603735483871,9595284.42295416,2.768065268065268e-05
109.79880600633375,3.37902065,9530571.064102566,3.545454545454545e-07,272.50166532258066,9592058.619354839,2.840909090909091e-05
109.78621941563375,3.4659721,9531423.275,3.636363636363636e-07,279.5138790322581,9592916.328387098,2.9137529137529134e-05
109.77308873849083,3.55286451,9532075.514634145,3.7272727272727274e-07,286.5213314516129,9593572.776018884,2.9865967365967366e-05
109.76047320121674,3.63972534,9532613.985714287,3.818181818181818e-07,293.5262370967742,9594114.721105991,3.0594405594405594e-05
109.74811413819955,3.72643651,9532744.560465116,3.909090909090909e-07,300.5190733870968,9594246.138274569,3.132284382284382e-05
109.73546918940174,3.81363501,9534087.525,4e-07,307.551210483871,9595597.767096775,3.205128205128205e-05
109.72290984829611,3.89979653,9532835.962222224,4.0909090909090906e-07,314.4997201612903,9594338.12972043,3.277972027972028e-05
109.70969163345873,3.98666638,9533332.647826087,4.181818181818182e-07,321.50535322580646,9594838.019747546,3.350815850815851e-05
109.69684557206551,4.07351592,9533760.663829787,4.272727272727273e-07,328.5093483870968,9595268.797144819,3.4236596736596737e-05
109.68457090391635,4.16059429,9534695.247916667,4.3636363636363636e-07,335.53179758064516,9596209.410806451,3.4965034965034965e-05
109.67252540150375,4.24747292,9535143.289795918,4.4545454545454544e-07,342.5381387096774,9596660.343278473,3.5693473193473193e-05
109.66033608108503,4.33302843,9532662.546,4.545454545454545e-07,349.43777661290324,9594163.59468387,3.642191142191142e-05
109.64757471601985,4.41993953,9533202.907843137,4.6363636363636365e-07,356.4467362903226,9594707.442732448,3.715034965034965e-05
109.63655810420785,4.50689898,9533824.765384614,4.7272727272727273e-07,363.45959516129034,9595333.312258065,3.787878787878788e-05
109.62405347341348,4.5932631,9533187.566037735,4.818181818181818e-07,370.4244435483871,9594692.001947656,3.860722610722611e-05
109.6110045874055,4.68007406,9533484.196296297,4.909090909090909e-07,377.42532741935486,9594990.54594982,3.9335664335664336e-05
109.59912875622825,4.7672135,9534427.000000002,5e-07,384.4527016129033,9595939.432258066,4.0064102564102564e-05
109.58693769114132,4.85416692,9534970.735714287,5.090909090909091e-07,391.4650741935484,9596486.6759447,4.079254079254079e-05
109.57474681609479,4.94099468,9535252.891228069,5.181818181818182e-07,398.46731290322583,9596770.651816638,4.152097902097903e-05
109.56272706190025,5.02721767,9534378.33965517,5.272727272727273e-07,405.4207798387097,9595890.457975527,4.2249417249417256e-05
109.55125055969556,5.1142952,9535126.644067796,5.363636363636364e-07,412.44316129032256,9596643.590158554,4.2977855477855485e-05
109.53897288544958,5.20111895,9535384.741666665,5.454545454545455e-07,419.4450766129032,9596903.352903225,4.370629370629371e-05
109.52637992069972,5.28738465,9534628.057377048,5.545454545454546e-07,426.4019879032258,9596141.786779482,4.4434731934731935e-05
109.51570403601164,5.3732271,9533144.85483871,5.636363636363636e-07,433.3247661290323,9594649.015192509,4.516317016317016e-05
109.50342550874768,5.45972881,9532859.826984126,5.727272727272727e-07,440.30071048387094,9594362.14844854,4.589160839160839e-05
109.49134693418868,5.54698029,9533872.3734375,5.818181818181818e-07,447.33712016129033,9595381.227459678,4.662004662004662e-05
109.47978335129031,5.63397234,9534414.729230769,5.909090909090909e-07,454.3526080645161,9595927.08232258,4.734848484848485e-05
109.46830498797001,5.72081512,9534691.866666667,6e-07,461.35605806451616,9596206.007741936,4.807692307692308e-05
109.45605365644165,5.80720288,9534213.68358209,6.090909090909091e-07,468.32281290322584,9595724.7396052,4.8805361305361305e-05
109.44408874293228,5.89398467,9534386.96617647,6.181818181818181e-07,475.32134435483874,9595899.140151802,4.9533799533799534e-05
109.43235215540913,5.98096048,9534864.533333335,6.272727272727272e-07,482.3355225806452,9596379.7883871,5.0262237762237755e-05
109.42072960383035,6.06783456,9535168.594285714,6.363636363636364e-07,489.34149677419356,9596685.81102304,5.0990675990676e-05
109.40953664439945,6.15458183,9535267.62394366,6.454545454545455e-07,496.33724435483873,9596785.479582008,5.171911421911422e-05
109.39851490554997,6.24030023,9533792.018055554,6.545454545454546e-07,503.2500185483871,9595300.353655914,5.244755244755245e-05
109.38672011326209,6.32739149,9534425.532876713,6.636363636363636e-07,510.27350725806457,9595937.955669466,5.3175990675990676e-05
109.37661384813119,6.41385964,9534115.68108108,6.727272727272727e-07,517.2467451612904,9595626.104829993,5.3904428904428904e-05
109.36450393381497,6.5007173,9534385.373333333,6.818181818181818e-07,524.2513951612904,9595897.53703226,5.463286713286713e-05
109.35225010997782,6.58744385,9534458.203947369,6.909090909090909e-07,531.2454717741936,9595970.837521223,5.536130536130536e-05
109.34099800527797,6.67513463,9535906.614285715,7e-07,538.3173088709677,9597428.592442397,5.608974358974359e-05
109.32971731072972,6.76116124,9534970.97948718,7.09090909090909e-07,545.2549387096774,9596486.921290321,5.681818181818182e-05
109.31720516998719,6.84807946,9535300.513924051,7.181818181818181e-07,552.2644725806452,9596818.58175582,5.7546620046620047e-05
109.30526534104513,6.93512545,9535797.49375,7.272727272727272e-07,559.284310483871,9597318.767903227,5.827505827505827e-05
109.29298126824197,7.02125746,9535040.99506173,7.363636363636364e-07,566.2304403225806,9596557.388578255,5.900349650349651e-05
109.28064021078539,7.10814273,9535313.418292683,7.454545454545455e-07,573.2373169354839,9596831.569378443,5.973193473193473e-05
109.26995918242389,7.19446234,9534829.607228916,7.545454545454546e-07,580.1985758064517,9596344.636952974,6.046037296037296e-05
109.25839057775224,7.28067516,9534217.471428571,7.636363636363636e-07,587.1512225806453,9595728.551889403,6.118881118881119e-05
109.24653536749824,7.36737325,9534247.735294119,7.727272727272727e-07,594.1430040322581,9595759.011005692,6.191724941724942e-05
109.23591079645183,7.45439485,9534691.087209303,7.818181818181818e-07,601.160875,9596205.223255815,6.264568764568765e-05
109.22445576685907,7.54104412,9534653.485057471,7.909090909090909e-07,608.1487193548387,9596167.378509456,6.337412587412587e-05
109.2121990508822,7.62785958,9534824.475,8e-07,615.1499661290322,9596339.471612902,6.41025641025641e-05
109.20080066428018,7.71434906,9534588.725842698,8.09090909090909e-07,622.1249241935484,9596102.201493295,6.483100233100232e-05
109.19034715362443,7.80134198,9534973.531111112,8.181818181818181e-07,629.1404822580646,9596489.489376346,6.555944055944056e-05
109.1794926877213,7.88800034,9534945.465934064,8.272727272727273e-07,636.1290596774194,9596461.24313364,6.62878787878788e-05
109.16732041830535,7.97527648,9535656.660869565,8.363636363636364e-07,643.1674580645162,9597177.026423562,6.701631701631702e-05
109.15678068472745,8.06216471,9535893.743010752,8.454545454545455e-07,650.1745733870968,9597415.63812695,6.774475524475525e-05
109.14618306798224,8.14794055,9534824.04787234,8.545454545454546e-07,657.0919798387097,9596339.04172958,6.847319347319347e-05
109.13449679328947,8.23467617,9534888.196842106,8.636363636363636e-07,664.0867879032259,9596403.604563667,6.920163170163171e-05
109.12412793636032,8.32089795,9534362.234375002,8.727272727272727e-07,671.0401572580646,9595874.248790324,6.993006993006993e-05
109.11226959082526,8.40768145,9534484.1185567,8.818181818181818e-07,678.0388266129032,9595996.919321584,7.065850815850815e-05
109.10089779394384,8.49451776,9534662.791836737,8.909090909090909e-07,685.0417548387097,9596176.745332455,7.138694638694639e-05
109.08964012208186,8.58160951,9535121.677777778,9e-07,692.0652830645162,9596638.591827959,7.211538461538461e-05
109.07895555515489,8.66835232,9535187.552000001,9.09090909090909e-07,699.060670967742,9596704.891045162,7.284382284382284e-05
109.06769739568854,8.7552248,9535393.346534654,9.181818181818181e-07,706.0665161290324,9596912.013286492,7.357226107226107e-05
109.05841577414591,8.84252917,9536060.869607843,9.272727272727273e-07,713.1071911290323,9597583.842960153,7.43006993006993e-05
109.04667028029255,8.92847286,9535262.277669903,9.363636363636364e-07,720.0381338709677,9596780.09881616,7.502913752913754e-05
109.03452365921157,9.01553514,9535662.167307694,9.454545454545455e-07,727.059285483871,9597182.568387097,7.575757575757576e-05
109.02369421427889,9.10155307,9534960.359047618,9.545454545454546e-07,733.9962153225806,9596476.232331796,7.648601398601399e-05
109.01200559404154,9.18784015,9534551.099056603,9.636363636363636e-07,740.9548508064516,9596064.331953743,7.721445221445221e-05
109.00014414176187,9.27488139,9534924.793457944,9.727272727272727e-07,747.9743056451613,9596440.437286705,7.794289044289045e-05
108.98911399602409,9.36162523,9534988.660185184,9.818181818181818e-07,754.9697766129033,9596504.716057349,7.867132867132867e-05
108.97808312892788,9.44866323,9535348.213761467,9.909090909090909e-07,761.9889701612902,9596866.589334123,7.939976689976689e-05
108.96762502162788,9.53520161,9535201.61,1e-06,768.9678717741936,9596719.039741935,8.012820512820513e-05
