Repository: cliagit/spin-lab-data

# spin-lab-data

# Dati riguardanti le sperimentazioni sull'analisi della caratteristica elettrica dei cristalli

CA8_01_A 
Ca214 puro. Al montaggio il campione presenta una resistenza misurata di circa 357 Ohm a temperatura ambiente. Allo smontaggio la resistenza è di circa 2.2kOhm a temperatura ambiente. Il cristallo risulta integro.

File: CA8_01_A/CA8_01_A_current_from_1e-7_to_10e-6A/CA8_01_A_current_from_1e-7_to_10e-6A-20220421155019.csv
Temperature [K],Voltage [V],Resistance [𝛀],Current Source [A],Electric Field [V/cm],Restivity [𝛀 cm],Current Density [A/cm2]
149.15769553096067,0.158878369,1588783.69,1e-07,9.802284570251045,2328042.5854346235,4.210526315789473e-06
149.15432369284528,0.315305088,1576525.4400000002,2e-07,19.453310217604564,2310080.5883405423,8.421052631578947e-06
149.15116727939284,0.453574461,1511914.87,3e-07,27.98408599297891,2215406.807777497,1.263157894736842e-05
149.14720160705642,0.62130408,1553260.2000000002,4e-07,38.33246423128892,2275990.0637327796,1.6842105263157893e-05
149.1448277174001,0.77206696,1544133.92,5e-07,47.63404922169506,2262617.3380305152,2.105263157894737e-05
149.14145538077312,0.921542283,1535903.805,6e-07,56.85619608472203,2250557.7616869137,2.526315789473684e-05
149.1245677182608,1.36856683,1520629.8111111112,9e-07,84.43617344200194,2228176.7991639404,3.789473684210526e-05
149.120655795176,1.51378793,1513787.93,1e-06,93.39584842333866,2218151.400054293,4.210526315789474e-05
149.11720280690935,1.65957484,1508704.4,1.1e-06,102.39043206258523,2210702.510442181,4.6315789473684214e-05
149.1140191124775,1.80428737,1503572.8083333333,1.2e-06,111.3187299099844,2203183.196135108,5.052631578947368e-05
149.1094327450589,1.94867312,1498979.3230769234,1.2999999999999998e-06,120.22686648198764,2196452.3684209283,5.473684210526315e-05
149.10544019292084,2.09197161,1494265.4357142858,1.3999999999999997e-06,129.06792260755293,2189545.1156638446,5.894736842105262e-05
149.1015553478936,2.23465001,1489766.6733333333,1.5e-06,137.87072117371966,2182953.085250561,6.31578947368421e-05
149.09756230981196,2.37830677,1486441.7312500002,1.6e-06,146.73388140643993,2178081.052126843,6.736842105263157e-05
149.09367743235833,2.52013901,1482434.711764706,1.6999999999999998e-06,155.48447462102752,2172209.571911414,7.157894736842104e-05
149.08914528142904,2.66334884,1479638.2444444445,1.7999999999999997e-06,164.32006070963644,2168111.9121410367,7.578947368421051e-05
149.0857460407887,2.80453589,1476071.5210526315,1.9e-06,173.03084777552243,2162885.5971940304,8e-05
149.08161805166634,2.9466507,1473325.35,2e-06,181.79887465064198,2158861.6364763733,8.421052631578948e-05
149.0768156205369,3.08731933,1470152.0619047622,2.1e-06,190.47767686925837,2154211.82173566,8.842105263157894e-05
149.07328145013497,3.09621126,1407368.7545454549,2.1999999999999997e-06,191.02628036253031,2062215.5266409528,9.26315789473684e-05
149.06896465666537,3.37184442,1466019.3130434782,2.3e-06,208.03196016855563,2148156.110436172,9.68421052631579e-05
149.06483704673593,3.51140349,1463084.7875,2.4e-06,216.64230610242905,2143856.154138621,0.00010105263157894737
149.0607899889059,3.65232694,1460930.776,2.4999999999999998e-06,225.33682989579415,2140699.8840100444,0.00010526315789473683
149.05620336271667,3.79359592,1459075.353846154,2.5999999999999997e-06,234.0526717792736,2137981.136445288,0.0001094736842105263
149.05237263235696,3.93475308,1457315.9555555559,2.6999999999999996e-06,242.76161472825655,2135403.092517072,0.00011368421052631577
149.04835222721056,4.07606644,1455738.0142857144,2.8e-06,251.48019471505341,2133090.9373151856,0.00011789473684210525
149.04425168598914,4.21355294,1452949.2896551725,2.8999999999999998e-06,259.96266974327966,2129004.622897549,0.00012210526315789474
149.03971884484966,4.35342093,1451140.3100000003,2.9999999999999997e-06,268.5920750479693,2126353.92746309,0.0001263157894736842
149.0345386869347,4.49324149,1449432.7387096775,3.1e-06,277.2185540741472,2123851.8255680637,0.00013052631578947368
149.03089617331054,4.63556941,1448615.4406249998,3.2e-06,285.9997291511139,2122654.2397934236,0.00013473684210526314
149.0260129106294,4.77401498,1446671.206060606,3.2999999999999997e-06,294.5413757149115,2119805.3555239844,0.00013894736842105261
149.02196568606433,4.91336544,1445107.4823529413,3.3999999999999996e-06,303.1388510824701,2117514.0332966666,0.00014315789473684208
149.01732500408073,5.05357204,1443877.7257142859,3.4999999999999995e-06,311.7891475355219,2115712.0725624706,0.00014736842105263155
149.01265759202315,5.19264848,1442402.3555555556,3.6e-06,320.3697167500602,2113550.214670536,0.00015157894736842105
149.00871804466695,5.33270805,1441272.445945946,3.6999999999999997e-06,329.01094192481634,2111894.5596525376,0.00015578947368421052
149.00394240213262,5.47048023,1439600.0605263158,3.7999999999999996e-06,337.51104249057585,2109444.0155660994,0.00015999999999999999
148.99997611074147,5.61064831,1438627.771794872,3.9e-06,346.1589623834702,2108019.32220703,0.00016421052631578948
148.9952547446012,5.74725315,1436813.2875,4e-06,354.58704182425055,2105360.5608314876,0.00016842105263157895
148.9908837252656,5.89053769,1436716.5097560978,4.1e-06,363.4272372796654,2105218.752534647,0.00017263157894736842
148.98659326214204,6.02862197,1435386.1833333333,4.2e-06,371.9465934120173,2103269.4270322407,0.0001768421052631579
148.98179079925794,6.16749871,1434302.0255813955,4.2999999999999995e-06,380.514841778595,2101680.8121492164,0.00018105263157894736
148.97782441450053,6.31068721,1434247.0931818185,4.399999999999999e-06,389.34911187478025,2101600.319778644,0.0001852631578947368
148.97312964553336,6.44821057,1432935.6822222222,4.5e-06,397.8338610465009,2099678.7110787546,0.00018947368421052632
148.96730132728229,6.58594765,1431727.75,4.6e-06,406.3317960551076,2097908.7296323488,0.0001936842105263158
148.96371287601374,6.71959375,1429700.7978723403,4.7e-06,414.5773307502946,2094938.6394296803,0.00019789473684210526
148.95917964702573,6.86065949,1429304.0604166668,4.8e-06,423.2806333791946,2094357.3005741402,0.00020210526315789473
148.9546735577251,7.00014422,1428600.86122449,4.9e-06,431.8863927740726,2093326.9037518825,0.0002063157894736842
148.95022131747774,7.1386715,1427734.3,4.9999999999999996e-06,440.43308058217093,2092057.132765312,0.00021052631578947367
148.94547253976828,7.27862319,1427181.017647059,5.0999999999999995e-06,449.0676499077634,2091246.4088841924,0.00021473684210526314
148.94112845098556,7.41639847,1426230.475,5.199999999999999e-06,457.5679417335563,2089853.58003307,0.0002189473684210526
148.93632530318465,7.55415771,1425312.7754716983,5.299999999999999e-06,466.0672439429182,2088508.8761593036,0.00022315789473684208
148.93154929304387,7.69288196,1424607.7703703705,5.4e-06,474.62608416675414,2087475.8331408168,0.00022736842105263157
148.9272318495235,7.83209664,1424017.5709090908,5.5e-06,483.215182344848,2086611.0146709348,0.00023157894736842104
148.92321136236134,7.97141604,1423467.1500000001,5.6e-06,491.81074141026517,2085804.483659607,0.0002357894736842105
148.9179766903549,8.11039538,1422876.3824561404,5.7e-06,500.3853198669818,2084938.8327790909,0.00023999999999999998
148.91282257201104,8.2491947,1422274.9482758623,5.7999999999999995e-06,508.94879166846624,2084057.5520907023,0.0002442105263157895
148.9087209872658,8.3873979,1421592.8644067799,5.899999999999999e-06,517.475484782488,2083058.0955227276,0.0002484210526315789
148.90378321682903,8.52264902,1420441.5033333334,5.999999999999999e-06,525.8200440515045,2081371.0077038722,0.0002526315789473684
148.89892600445333,8.66078451,1419800.739344262,6.1e-06,534.3425596762153,2080432.0971000183,0.0002568421052631579
148.89447349996993,8.80250341,1419758.614516129,6.2e-06,543.0861601771932,2080370.3716465062,0.00026105263157894735
148.88988606273526,8.9456392,1419942.7301587302,6.3e-06,551.9171782358422,2080640.156047818,0.00026526315789473685
148.8847322428872,9.08243819,1419130.9671875,6.4e-06,560.3572361074265,2079450.6808674033,0.0002694736842105263
148.8799831340071,9.22018259,1418489.6292307694,6.5e-06,568.8556227364993,2078510.9292295168,0.0002736842105263158
148.8746128543749,9.35980195,1418151.8106060605,6.5999999999999995e-06,577.4696883695391,2078015.9240570539,0.00027789473684210523
148.87051110263798,9.49354614,1416947.185074627,6.699999999999999e-06,585.7212749023648,2076250.787900174,0.0002821052631578947
148.8660856274192,9.63370412,1416721.1941176474,6.799999999999999e-06,594.3685716577311,2075919.643657517,0.00028631578947368417
148.86157909134815,9.77043798,1416005.5043478264,6.899999999999999e-06,602.8046112177095,2074870.944408783,0.00029052631578947366
148.85658674405653,9.90904294,1415577.562857143,7e-06,611.3560916320652,2074243.882323078,0.00029473684210526316
148.85183749266076,10.0460958,1414943.0704225353,7.1e-06,619.8118124664525,2073314.1614194715,0.0002989473684210526
148.8468450934966,10.1862376,1414755.2222222222,7.2e-06,628.4581109678376,2073038.9077064088,0.0003031578947368421
148.84258113707384,10.3250265,1414387.191780822,7.2999999999999996e-06,637.0209398888225,2072499.6331999362,0.00030736842105263154
148.8378318147183,10.4629939,1413918.0945945948,7.3999999999999995e-06,645.5330849009459,2071812.2657293875,0.00031157894736842103
148.83308246829387,10.6010484,1413473.12,7.499999999999999e-06,654.0506037030411,2071160.2450596306,0.0003157894736842105
148.82898053484934,10.7393078,1413066.815789474,7.599999999999999e-06,662.5807641763789,2070564.8880511844,0.00031999999999999997
148.82417681291912,10.8792851,1412894.1688311687,7.7e-06,671.2169135566347,2070311.908697412,0.0003242105263157895
148.8195623190434,11.0173481,1412480.5256410255,7.8e-06,679.7349567814022,2069705.7978920897,0.00032842105263157896
148.8146775047896,11.1558759,1412136.1898734176,7.9e-06,688.2816766718287,2069201.2431589784,0.00033263157894736846
148.8099547539482,11.2928868,1411610.85,8e-06,696.7348087091182,2068431.4633551945,0.0003368421052631579
148.80539406896784,11.432048,1411363.9506172838,8.1e-06,705.3206073431514,2068069.6820246722,0.0003410526315789474
148.800590678826,11.5591445,1409651.7682926827,8.200000000000001e-06,713.16205277543,2065560.8235873731,0.0003452631578947369
148.79565188607657,11.6971935,1409300.4216867469,8.3e-06,721.6792322452077,2065045.9958823712,0.00034947368421052634
148.7906324739342,11.8355345,1408992.2023809522,8.400000000000001e-06,730.2144271761999,2064594.3625517555,0.00035368421052631583
148.78588243536228,11.9720325,1408474.4117647058,8.5e-06,738.6359149324729,2063835.6446642624,0.0003578947368421053
148.77948652987655,10.6670499,1240354.6395348837,8.6e-06,658.1226840569338,1817489.9705060672,0.00036210526315789477
148.775114505331,10.8011441,1241510.816091954,8.7e-06,666.3958650814707,1819184.1144465434,0.0003663157894736842
148.77122829444758,10.9289483,1241925.9431818181,8.8e-06,674.28097332848,1819792.3996081133,0.0003705263157894737
148.76661308676609,11.0533111,1241945.06741573,8.900000000000001e-06,681.9537582596572,1819820.4223221187,0.0003747368421052632
148.7621871206009,11.1756582,1241739.8,9e-06,689.5021809813492,1819519.644256338,0.00037894736842105265
148.7585168354833,11.2970867,1241438.0989010988,9.100000000000001e-06,696.9939290363579,1819077.5620454396,0.00038315789473684214
148.75481936862687,11.4176739,1241051.5108695652,9.2e-06,704.4337715861627,1818511.0951273222,0.0003873684210526316
148.75044722877564,11.5382907,1240676.4193548386,9.3e-06,711.8754403608028,1817961.4740396845,0.0003915789473684211
148.74575132133043,11.6593194,1240353.1276595744,9.4e-06,719.3425220411765,1817487.7551572279,0.0003957894736842105
148.74216202200805,11.7792219,1239918.094736842,9.5e-06,726.740120802305,1816850.3020057625,0.0004
148.73768160443464,11.9020188,1239793.625,9.6e-06,734.3162947378813,1816667.9166692377,0.00040421052631578946
148.73366030383403,12.0250896,1239699.9587628865,9.7e-06,741.9093674228636,1816530.6676590734,0.00040842105263157896
148.7289914801341,12.1570159,1240511.826530612,9.800000000000001e-06,750.0487959872412,1817720.2963976506,0.00041263157894736845
148.72405230927302,12.2775044,1240151.9595959596,9.9e-06,757.4825490643683,1817192.98386654,0.0004168421052631579
148.72081339803412,12.4017084,1240170.8399999999,1e-05,765.1455365460907,1817220.6492969655,0.0004210526315789474
147.20125118003386,0.18613728,1861372.8,1e-07,11.484071741021575,2727467.038492624,4.210526315789473e-06
147.20003473803132,0.370231929,1851159.6450000003,2e-07,22.84211971644158,2712501.716327438,8.421052631578947e-06
147.19854797334534,0.550949968,1836499.8933333333,3e-07,33.99184171072845,2691020.802099336,1.263157894736842e-05
147.19773700975153,0.729872023,1824680.0575,4e-07,45.03075726633885,2673701.21268887,1.6842105263157893e-05
147.1964661358005,0.906773342,1813546.6840000001,5e-07,55.94499990745483,2657387.4956041044,2.105263157894737e-05
147.1954388220304,1.08279984,1804666.4000000001,6e-07,66.80526890543734,2644375.227506895,2.526315789473684e-05
147.19381688849265,1.2497918,1785416.857142857,7e-07,77.10813595503538,2616168.898474415,2.9473684210526314e-05
147.19295194678654,1.42927861,1786598.2625,8e-07,88.18189507844747,2617900.0101414095,3.3684210526315786e-05
147.19214097813716,1.60039708,1778218.977777778,9e-07,98.73935452823555,2605621.855606216,3.789473684210526e-05
147.1914919305528,1.77152247,1771522.4700000002,1e-06,109.29724091977569,2595809.4718446727,4.210526315789474e-05
147.19130279500484,1.94190915,1765371.9545454546,1.1e-06,119.80955127928286,2586797.129893607,4.6315789473684214e-05
147.19024826154305,2.11026572,1758554.7666666668,1.2e-06,130.19661037863318,2576807.913743782,5.052631578947368e-05
147.190194287539,2.27869642,1752843.4000000004,1.2999999999999998e-06,140.58824306065412,2568439.0559157967,5.473684210526315e-05
147.1899511776989,2.44637292,1747409.228571429,1.3999999999999997e-06,150.93334402744273,2560476.3718941184,5.894736842105262e-05
147.1893833163981,2.61255658,1741704.3866666667,1.5e-06,161.18634156574103,2552117.0747908996,6.31578947368421e-05
147.1891941804058,2.77933602,1737085.0125000002,1.6e-06,171.47609681459502,2545348.3120916453,6.736842105263157e-05
147.18905901844929,2.94545699,1732621.7588235296,1.6999999999999998e-06,181.72522658144285,2538808.3125348636,7.157894736842104e-05
147.18930212853098,3.11145826,1728587.9222222224,1.7999999999999997e-06,191.96697124312854,2532897.5372357243,7.578947368421051e-05
147.18881545473798,3.27731346,1724901.8210526314,1.9e-06,202.1997038554321,2527496.298192901,8e-05
147.18797772206418,3.44311204,1721556.02,2e-06,212.42894319577007,2522593.7004497694,8.421052631578948e-05
147.18819361859417,3.60679103,1717519.5380952384,2.1e-06,222.52741064763117,2516679.048991067,8.842105263157894e-05
147.18819361859417,3.61376425,1642620.1136363638,2.1999999999999997e-06,222.95763590259313,2406929.023948449,9.26315789473684e-05
147.1883020204037,3.93706764,1711768.5391304349,2.3e-06,242.90441563890107,2508252.1180103915,9.68421052631579e-05
147.18859910479367,4.09963913,1708182.9708333334,2.4e-06,252.9345539013962,2502998.1896492336,0.00010105263157894737
147.18854513069047,4.26336266,1705345.0640000002,2.4999999999999998e-06,263.0357693280604,2498839.808616574,0.00010526315789473683
147.1891941804058,4.42627031,1702411.6576923078,2.5999999999999997e-06,273.0866475817945,2494541.4923337004,0.0001094736842105263
147.1889238564724,4.58947285,1699804.7592592596,2.6999999999999996e-06,283.1557196004516,2490721.6075965655,0.00011368421052631577
147.18889664264904,4.75209181,1697175.6464285713,2.8e-06,293.1887866093298,2486869.172132708,0.00011789473684210525
147.1894105302066,4.91416537,1694539.7827586208,2.8999999999999998e-06,303.18820419167963,2483006.844673238,0.00012210526315789474
147.1898699898832,5.07586067,1691953.5566666669,2.9999999999999997e-06,313.16428434814264,2479217.2510894625,0.0001263157894736842
147.19062698660628,5.23881488,1689940.2838709676,3.1e-06,323.2180352041855,2476267.205193357,0.00013052631578947368
147.19062698660628,5.39897773,1687180.5406250001,3.2e-06,333.0995681225052,2472223.3571592188,0.00013473684210526314
147.19038342332044,5.5599422,1684830.96969697,3.2999999999999997e-06,343.0305584176009,2468780.5340660675,0.00013894736842105261
147.19089731002677,5.71988233,1682318.3323529414,3.3999999999999996e-06,352.8983502279697,2465098.7699747887,0.00014315789473684208
147.19116763336584,5.88121662,1680347.605714286,3.4999999999999995e-06,362.85215722808687,2462211.0669048754,0.00014736842105263155
147.1924652749725,6.04161889,1678227.4694444444,3.6e-06,372.7484615906665,2459104.4341050917,0.00015157894736842105
147.1914919305528,6.20116211,1675989.7594594597,3.6999999999999997e-06,382.59176533010873,2455825.5207000226,0.00015578947368421052
147.193384190963,6.3619818,1674205.7368421054,3.7999999999999996e-06,392.51382316467493,2453211.3947792184,0.00015999999999999999
147.19414118472238,6.52203463,1672316.571794872,3.9e-06,402.388568202711,2450443.2037985604,0.00016421052631578948
147.1946278556278,6.68157375,1670393.4375,4e-06,412.2316189853347,2447625.2377254246,0.00016842105263157895
147.1946818293653,6.84072175,1668468.7195121953,4.1e-06,422.05053892141683,2444804.9510691827,0.00017263157894736842
147.19519571361073,6.99662605,1665863.3452380954,4.2e-06,431.6693329960576,2440987.2996800877,0.0001768421052631579
147.1966012966417,7.15660763,1664327.3558139536,4.2999999999999995e-06,441.5396821381638,2438736.6164607885,0.00018105263157894736
147.19746668839088,7.3137325,1662211.931818182,4.399999999999999e-06,451.2337814576483,2435636.888549807,0.0001852631578947368
147.19860194684708,7.47123676,1660274.8355555555,4.5e-06,460.9512879203865,2432798.464024262,0.00018947368421052632
147.19852075981382,7.63491248,1659763.5826086956,4.6e-06,471.0495536237607,2432049.3257748513,0.0001936842105263158
147.19914258880348,7.78832333,1657090.070212766,4.7e-06,480.51450984989174,2428131.8316882825,0.00019789473684210526
147.1995480700571,7.94682771,1655589.1062500002,4.8e-06,490.29372050122475,2425932.4712300184,0.00020210526315789473
147.20044021888197,8.10355353,1653786.4346938776,4.9e-06,499.9631997186627,2423291.0190445385,0.0002063157894736842
147.2012783934826,8.25860825,1651721.6500000001,4.9999999999999996e-06,509.52957743871974,2420265.492833919,0.00021052631578947367
147.20303547341229,8.41307038,1649621.6431372552,5.0999999999999995e-06,519.0593942609652,2417188.355627044,0.00021473684210526314
147.20373848584384,8.56942707,1647966.7442307693,5.199999999999999e-06,528.7060993441632,2414763.434504592,0.0002189473684210526
147.2048737363695,8.72600905,1646416.8018867928,5.299999999999999e-06,538.3667040960496,2412492.3060907885,0.00022315789473684208
147.20573912014495,8.88136921,1644698.001851852,5.4e-06,547.9519264821112,2409973.7507315073,0.00022736842105263157
147.20600943901496,9.03671645,1643039.3545454545,5.5e-06,557.5363517457106,2407543.3370837504,0.00023157894736842104
147.20698276769497,9.19346467,1641690.119642857,5.6e-06,567.2072129711321,2405566.305011498,0.0002357894736842105
147.20798285501144,9.34900301,1640175.9666666668,5.7e-06,576.8034284903415,2403347.6187097565,0.00023999999999999998
147.2087398364618,9.50242303,1638348.7982758621,5.7999999999999995e-06,586.2689504759907,2400670.2713456512,0.0002442105263157895
147.20982110784018,9.65664266,1636719.0949152543,5.899999999999999e-06,595.7838058278783,2398282.269222392,0.0002484210526315789
147.21098356383044,9.80949944,1634916.5733333335,5.999999999999999e-06,605.2145777163553,2395641.0367939062,0.0002526315789473684
147.2110647497369,9.96019883,1632819.4803278688,6.1e-06,614.5122455778829,2392568.1692581507,0.0002568421052631579
147.21290299625696,10.1146486,1631394.935483871,6.2e-06,624.041299827866,2390480.7856309386,0.00026105263157894735
147.21398426262277,10.2683845,1629902.3015873015,6.3e-06,633.526310593955,2388293.63120737,0.00026526315789473685
147.21539026979238,10.4242044,1628781.9375000002,6.4e-06,643.1398974599434,2386651.9632302593,0.0002694736842105263
147.21590368863608,10.5761421,1627098.7846153846,6.5e-06,652.5139650672804,2384185.641591986,0.0002736842105263158
147.21674184880317,10.7306454,1625855.3636363638,6.5999999999999995e-06,662.0463219461635,2382363.6585183917,0.00027789473684210523
147.2178231105473,10.8827142,1624285.7014925375,6.699999999999999e-06,671.4284780020114,2380063.6347086225,0.0002821052631578947
147.21893158390358,11.037675,1623187.5000000002,6.799999999999999e-06,680.989061160023,2378454.441551551,0.00028631578947368417
147.21920189880268,11.189842,1621716.2318840583,6.899999999999999e-06,690.377275840156,2376298.5943773487,0.00029052631578947366
147.22160796994882,11.3425031,1620357.5857142857,7e-06,699.795974901748,2374307.7719880734,0.00029473684210526316
147.2230946964572,11.4935001,1618802.8309859156,7.1e-06,709.1120043434538,2372029.591993948,0.0002989473684210526
147.22393284991423,11.6431771,1617107.9305555557,7.2e-06,718.3465940289852,2369546.0566928335,0.0003031578947368421
147.22539235985758,11.7979204,1616153.479452055,7.2999999999999996e-06,727.8937581362636,2368147.5007857895,0.00030736842105263154
147.22614932663524,11.9488327,1614707.1216216218,7.3999999999999995e-06,737.2045618602816,2366028.154619147,0.00031157894736842103
147.22793357054871,10.4727563,1396367.5066666668,7.499999999999999e-06,646.1353935946398,2046095.413049693,0.0003157894736842105
147.22904203142926,10.6179862,1397103.4473684214,7.599999999999999e-06,655.0956115076845,2047173.785961514,0.00031999999999999997
147.22812269838164,10.7528079,1396468.5584415584,7.7e-06,663.4136769432946,2046243.4840783435,0.0003242105263157895
147.22928513068672,10.8865305,1395709.0384615385,7.8e-06,671.6639314425325,2045130.56048207,0.00032842105263157896
147.23066390134986,11.0202565,1394969.17721519,7.9e-06,679.9143957108396,2044046.4428015745,0.00033263157894736846
147.23323230961137,11.1493506,1393668.825,8e-06,687.8790866407952,2042141.0384648608,0.0003368421052631579
147.23377293072218,11.2833238,1393002.938271605,8.1e-06,696.1448023543494,2041165.31554516,0.0003410526315789474
147.23612453806177,11.4153395,1392114.5731707315,8.200000000000001e-06,704.2897466113042,2039863.5953681064,0.0003452631578947369
147.23512448207643,11.5477582,1391296.1686746988,8.3e-06,712.4595546726061,2038664.3883704091,0.00034947368421052634
147.23761169408795,11.6793804,1390402.4285714284,8.400000000000001e-06,720.580221244671,2037354.7922096348,0.00035368421052631583
147.2382602548048,11.8109629,1389525.0470588235,8.5e-06,728.6984384543722,2036069.1662695692,0.0003578947368421053
147.23988210808702,11.94357,1388787.2093023255,8.6e-06,736.8798701899644,2034988.0136060063,0.00036210526315789477
147.24069348716802,12.0725796,1387652.8275862068,8.7e-06,744.8393477415892,2033325.8056164074,0.0003663157894736842
147.24218018209663,12.2045781,1386883.875,8.8e-06,752.9832308138424,2032199.0604350858,0.0003705263157894737
147.24320744240885,12.3281531,1385185.7415730334,8.900000000000001e-06,760.607411017812,2029710.7878284305,0.0003747368421052632
147.2436940867297,12.4567049,1384078.322222222,9e-06,768.5386437812726,2028088.087756136,0.00037894736842105265
147.24520798881275,12.5882649,1383325.8131868131,9.100000000000001e-06,776.6554728133118,2026985.4372874894,0.00038315789473684214
147.24623524566445,12.7182339,1382416.7282608696,9.2e-06,784.6741422604468,2025653.3563788708,0.0003873684210526316
147.24750559567067,12.8504853,1381772.6129032257,9.3e-06,792.8336284496216,2024709.535019195,0.0003915789473684211
147.24831651433587,12.9793423,1380781.095744681,9.4e-06,800.7836910718584,2023256.6662719825,0.0003957894736842105
147.24964128536902,13.1098118,1379980.189473684,9.5e-06,808.8332397598762,2022083.0993996903,0.0004
147.25069529557354,13.2400991,1379176.9895833335,9.6e-06,816.8715472936706,2020906.1716900705,0.00040421052631578946
147.2516957877655,13.369422,1378290.9278350514,9.7e-06,824.8503544480297,2019607.826612444,0.00040842105263157896
147.2533176168046,13.4976401,1377310.214285714,9.800000000000001e-06,832.7609989943425,2018170.788379146,0.00041263157894736845
147.2542369240798,13.6292112,1376688.0,9.9e-06,840.878512860695,2017259.058630455,0.0004168421052631579
147.2553993226088,13.7587549,1375875.4899999998,1e-05,848.8709426651777,2016068.488829797,0.0004210526315789474
146.19168404657648,0.204361506,2043615.06,1e-07,12.608447893980246,2994506.3748203088,4.210526315789473e-06
146.1917112910367,0.405630304,2028151.52,2e-07,25.02608564747691,2971847.6706378837,8.421052631578947e-06
146.19084537086215,0.603471155,2011570.5166666668,3e-07,37.23223009198991,2947551.5489492016,1.263157894736842e-05
146.19157597687607,0.797902278,1994755.695,4e-07,49.2280052812448,2922912.81357391,1.6842105263157893e-05
146.19214447783978,0.991324758,1982649.516,5e-07,61.16155044020657,2905173.645909812,2.105263157894737e-05
146.19127810401926,1.18235243,1970587.3833333333,6e-07,72.94734364492267,2887499.019278189,2.526315789473684e-05
146.1926857340053,1.36420248,1948860.685714286,7e-07,84.16690707847215,2855662.9187338767,2.9473684210526314e-05
146.19371421061243,1.56135934,1951699.1750000003,8e-07,96.33085147732953,2859822.153233221,3.3684210526315786e-05
146.19374100093614,1.74885082,1943167.5777777778,9e-07,107.89847300457174,2847320.815398421,3.789473684210526e-05
146.19490478997054,1.93529066,1935290.66,1e-06,119.40121172485702,2835778.7784653543,4.210526315789474e-05
146.1949320343305,2.12045959,1927690.5363636361,1.1e-06,130.8255393841427,2824642.327612172,4.6315789473684214e-05
146.1965017621048,2.30583493,1921529.1083333334,1.2e-06,142.2626018768162,2815613.9954786543,5.052631578947368e-05
146.19801745261026,2.48979436,1915226.430769231,1.2999999999999998e-06,153.61230727466793,2806378.6905948953,5.473684210526315e-05
146.19807148706457,2.6720978,1908641.2857142861,1.3999999999999997e-06,164.85984341355973,2796729.4864800316,5.894736842105262e-05
146.20075095611566,2.85402088,1902680.5866666667,1.5e-06,176.08391256331635,2787995.2822525087,6.31578947368421e-05
146.20145476377618,3.03653549,1897834.68125,1.6e-06,187.34447721229247,2780894.5836199666,6.736842105263157e-05
146.20291595748688,3.21851762,1893245.6588235297,1.6999999999999998e-06,198.5721895572022,2774170.295284443,7.157894736842104e-05
146.20435035876088,3.3995711,1888650.6111111115,1.7999999999999997e-06,209.74260718273973,2767437.178105594,7.578947368421051e-05
146.20529754362593,3.58138541,1884939.6894736844,1.9e-06,220.959965573194,2761999.569664925,8e-05
146.20705705258058,3.76117534,1880587.67,2e-06,232.05242622606937,2755622.561434574,8.421052631578948e-05
146.21014242813504,3.94093703,1876636.680952381,2.1e-06,243.14314456173693,2749833.1825434533,8.842105263157894e-05
146.2119555068892,4.0020094,1819095.1818181823,2.1999999999999997e-06,246.9111134418786,2665517.701929372,9.26315789473684e-05
146.21382306943525,4.298306,1868828.695652174,2.3e-06,265.1916610625421,2738392.15227625,9.68421052631579e-05
146.2146621772038,4.48003787,1866682.4458333335,2.4e-06,276.40393317004254,2735247.255328546,0.00010105263157894737
146.21598803848954,4.66751723,1867006.892,2.4999999999999998e-06,287.97080693225075,2735722.6658563823,0.00010526315789473683
146.21723307489714,4.85158382,1865993.7769230772,2.5999999999999997e-06,299.32712375758103,2734238.1497086734,0.0001094736842105263
146.21942527912103,5.03422403,1864527.4185185188,2.6999999999999996e-06,310.59543752275073,2732089.4967279,0.00011368421052631577
146.22029117103435,5.21196934,1861417.6214285714,2.8e-06,321.5617516951192,2727532.7152711004,0.00011789473684210525
146.22245657816063,5.39020378,1858690.9586206898,2.8999999999999998e-06,332.5582436159252,2723537.3399580084,0.00012210526315789474
146.22464876931272,5.56807835,1856026.116666667,2.9999999999999997e-06,343.5325327147203,2719632.5506582023,0.0001263157894736842
146.22575803047548,5.74404887,1852918.9903225808,3.1e-06,354.3893480500732,2715079.6826416897,0.00013052631578947368
146.22705753971954,5.9189949,1849685.9062500002,3.2e-06,365.1829556461813,2710342.2489365023,0.00013473684210526314
146.2281400085618,6.09512543,1847007.7060606063,3.2999999999999997e-06,376.04964308409893,2706417.8858325304,0.00013894736842105261
146.23022366650724,6.26952541,1843978.0617647062,3.3999999999999996e-06,386.80956115076845,2701978.5521561033,0.00014315789473684208
146.23165802306326,6.4449148,1841404.228571429,3.4999999999999995e-06,397.6305226334656,2698207.1178699457,0.00014736842105263155
146.23284900489622,6.61891103,1838586.3972222223,3.6e-06,408.3655306231992,2694078.1534169395,0.00015157894736842105
146.23452672913143,6.79532626,1836574.6648648651,3.6999999999999997e-06,419.24978313580084,2691130.3647230463,0.00015578947368421052
146.23612362902608,6.96846706,1833807.1210526319,3.7999999999999996e-06,429.9320138447586,2687075.0865297415,0.00015999999999999999
146.23723332971286,7.14380489,1831744.8435897436,3.9e-06,440.74979424122216,2684053.2341612885,0.00016421052631578948
146.23742266884685,7.31435451,1828588.6275000002,4e-06,451.27215747487406,2679428.4350070646,0.00016842105263157895
146.24058921223315,7.48848902,1826460.736585366,4.1e-06,462.0156968960348,2676310.439336787,0.00017263157894736842
146.24186100253525,7.66238941,1824378.430952381,4.2e-06,472.74479186589593,2673259.239717864,0.0001768421052631579
146.24286263258446,7.8357278,1822262.2790697676,4.2999999999999995e-06,483.439213242598,2670158.44523528,0.00018105263157894736
146.24410717675798,8.00866315,1820150.7159090913,4.399999999999999e-06,494.1087683470815,2667064.3746007243,0.0001852631578947368
146.24640783074352,8.18099065,1817997.9222222222,4.5e-06,504.7408210608146,2663909.8889320767,0.00018947368421052632
146.24738221286898,8.35351601,1815981.7413043478,4.6e-06,515.3850811004239,2660955.581768493,0.0001936842105263158
146.24924924586333,8.52476089,1813778.9127659574,4.7e-06,525.9503396408013,2657727.780099794,0.00019789473684210526
146.25000704581532,8.6974291,1811964.3958333335,4.8e-06,536.6034130661452,2655068.9709001975,0.00020210526315789473
146.25190176985083,8.86845754,1809889.293877551,4.9e-06,547.1553179543814,2652028.326819706,0.0002063157894736842
146.25368751966852,9.0400979,1808019.58,4.9999999999999996e-06,557.744976339283,2649288.6376115945,0.00021052631578947367
146.25487847156776,9.20982166,1805847.3843137256,5.0999999999999995e-06,568.2163866660909,2646105.722219541,0.00021473684210526314
146.25579881338757,9.38310898,1804444.0346153846,5.199999999999999e-06,578.907657187984,2644049.395810504,0.0002189473684210526
146.25696251998866,9.54969328,1801828.9207547172,5.299999999999999e-06,589.1853729262168,2640217.4730184246,0.00022315789473684208
146.25761179767855,9.71994301,1799989.4462962963,5.4e-06,599.6892339110209,2637522.0935901385,0.00022736842105263157
146.2604263882026,9.89053381,1798278.8745454547,5.5e-06,610.2141378182785,2635015.5951243844,0.00023157894736842104
146.26210451369485,10.0604777,1796513.875,5.6e-06,620.6991294583639,2632429.343685026,0.0002357894736842105
146.26329500012437,10.2292978,1794613.649122807,5.7e-06,631.1147868684563,2629644.945285235,0.00023999999999999998
146.26413406052708,10.3970341,1792592.086206897,5.7999999999999995e-06,641.4635773029869,2626682.7518872307,0.0002442105263157895
146.26616360266232,10.5619367,1790158.7627118647,5.899999999999999e-06,651.637537557918,2623117.2062712805,0.0002484210526315789
146.26721923513753,10.728318,1788053.0000000002,5.999999999999999e-06,661.9027288487997,2620031.635026499,0.0002526315789473684
146.26919474006766,10.8974086,1786460.4262295081,6.1e-06,672.3350752392294,2617698.0388412615,0.0002568421052631579
146.27016909687075,11.0683279,1785214.177419355,6.2e-06,682.8802465403528,2615871.912150545,0.00026105263157894735
146.27181996175153,11.2374619,1783724.111111111,6.3e-06,693.3152705712506,2613688.520010667,0.00026526315789473685
146.27249647038983,11.4055528,1782117.6250000002,6.4e-06,703.6859386857352,2611334.5380915958,0.0002694736842105263
146.2738222441946,11.5714339,1780220.6,6.5e-06,713.9202692447698,2608554.8299328126,0.0002736842105263158
146.27509444032464,11.7410213,1778942.6212121213,6.5999999999999995e-06,724.3832665979777,2606682.209348784,0.00027789473684210523
146.27631215095204,11.9054227,1776928.76119403,6.699999999999999e-06,734.5263044242765,2603731.3029965027,0.0002821052631578947
146.27874756713572,10.3077294,1515842.5588235294,6.799999999999999e-06,635.9537644293356,2221162.044881871,0.00028631578947368417
146.28001975612278,10.4639767,1516518.3623188408,6.899999999999999e-06,645.5937205012248,2222152.2988266796,0.00029052631578947366
146.28058819971338,10.6102605,1515751.5000000002,7e-06,654.6189606559603,2221028.616511294,0.00029473684210526316
146.28280703311128,10.7586154,1515297.943661972,7.1e-06,663.771981022069,2220364.0210245266,0.0002989473684210526
146.28386264555724,10.9033324,1514351.7222222222,7.2e-06,672.700554654097,2218977.524032612,0.0003031578947368421
146.28505310245632,11.0502879,1513738.0684931509,7.2999999999999996e-06,681.767236539304,2218078.3380559552,0.00030736842105263154
146.28632528229997,11.1915471,1512371.2297297297,7.3999999999999995e-06,690.4824750282263,2216075.511070321,0.00031157894736842103
146.2873804364882,11.3341522,1511220.2933333335,7.499999999999999e-06,699.280751220054,2214389.045530171,0.0003157894736842105
146.28846283086034,11.4811857,1510682.3289473685,7.599999999999999e-06,708.3522454544894,2213600.7670452795,0.00031999999999999997
146.28992433355884,11.6224708,1509411.7922077922,7.7e-06,717.0690818901428,2211739.051284531,0.0003242105263157895
146.2908714259618,11.7672092,1508616.564102564,7.8e-06,725.9989758333694,2210573.8046208364,0.00032842105263157896
146.29198105737123,11.9104909,1507657.075949367,7.9e-06,734.8389960699149,2209167.867931706,0.00033263157894736846
146.29317195727793,12.0522913,1506536.4125,8e-06,743.5876248588687,2207525.7612997666,0.0003368421052631579
146.2946062108724,12.1932999,1505345.6666666665,8.1e-06,752.2874021334749,2205780.9630456823,0.0003410526315789474
146.2965544129344,12.3343403,1504187.8414634143,8.200000000000001e-06,760.9891413658435,2204084.4033461926,0.0003452631578947369
146.2976912783245,12.4789872,1503492.43373494,8.3e-06,769.9133900532445,2203065.423345127,0.00034947368421052634
146.29923358097463,12.617523,1502086.0714285714,8.400000000000001e-06,778.4606035179507,2201004.682565634,0.00035368421052631583
146.30039722995863,12.7601922,1501199.0823529412,8.5e-06,787.2628344736956,2199704.9786765026,0.0003578947368421053
146.3015608773999,12.9101698,1501182.5348837208,8.6e-06,796.5159702127924,2199680.7316923044,0.00036210526315789477
146.3017774436868,13.076162,1503007.1264367816,8.7e-06,806.7571552846382,2202354.303219558,0.0003663157894736842
146.30229139113888,13.2349964,1503976.8636363635,8.8e-06,816.5567271089504,2203775.257822451,0.0003705263157894737
146.30340100810997,13.3932201,1504856.1910112358,8.900000000000001e-06,826.3186207066751,2205063.7350318576,0.0003747368421052632
146.3042400301585,13.5397448,1504416.0888888887,9e-06,835.3587236169124,2204418.853989074,0.00037894736842105265
146.3048084580603,13.6871557,1504083.043956044,9.100000000000001e-06,844.4535022179995,2203930.8437008224,0.00038315789473684214
146.3054309134316,13.8340823,1503704.597826087,9.2e-06,853.5184010661205,2203376.3071000394,0.0003873684210526316
146.30610739615727,13.9757785,1502771.88172043,9.3e-06,862.2606010500793,2202009.5994558474,0.0003915789473684211
146.30691917474007,14.1126997,1501351.0319148938,9.4e-06,870.7081988857561,2199927.6301634796,0.0003957894736842105
146.307271036029,14.253857,1500406.0,9.5e-06,879.417150472289,2198542.8761807224,0.0004
146.3074603600448,14.3937523,1499349.1979166667,9.6e-06,888.0482407161763,2196994.3455217904,0.00040421052631578946
146.3080287858614,14.5347895,1498431.907216495,9.7e-06,896.7497825188331,2195650.2407033285,0.00040842105263157896
146.30854272965354,14.679128,1497870.2040816324,9.800000000000001e-06,905.655003917746,2194827.1778618842,0.00041263157894736845
146.3088673494732,14.8240799,1497381.808080808,9.9e-06,914.5980701245659,2194111.531864489,0.0004168421052631579
146.3097063662972,14.9631372,1496313.72,1e-05,923.1774584626396,2192546.4638487687,0.0004210526315789474

File: CA8_01_A/CA8_01_A_current_from_1e-7_to_10e-6A/CA8_01_A_current_from_1e-7_to_10e-6A-20220421170359.csv (part 1 of 5)
Temperature [K],Voltage [V],Resistance [𝛀],Current Source [A],Electric Field [V/cm],Restivity [𝛀 cm],Current Density [A/cm2]
145.07426549695157,0.23162065,2316206.5,1e-07,14.290249440101679,3393934.2420241493,4.210526315789473e-06
145.07011896659023,0.459284215,2296421.075,2e-07,28.336359457808655,3364942.685614778,8.421052631578947e-06
145.06502398070685,0.666159322,2220531.0733333337,3e-07,41.09988845221276,3253741.1691335104,1.263157894736842e-05
145.0610947373343,0.904864241,2262160.6025,4e-07,55.8272145135517,3314740.861742133,1.6842105263157893e-05
145.0559183111693,1.12468229,2249364.58,5e-07,69.38928141754533,3295990.8673334033,2.105263157894737e-05
145.04708353170233,1.33447349,2224122.4833333334,6e-07,82.33272397475368,3259003.657334,2.526315789473684e-05
145.04223257088577,1.56001434,2228591.9142857143,7e-07,96.2478693015307,3265552.708444792,2.9473684210526314e-05
145.03876381459253,1.77533232,2219165.4,8e-07,109.53229641603377,3251740.049851003,3.3684210526315786e-05
145.03358725266702,1.98886175,2209846.388888889,9e-07,122.7063757457599,3238084.9155131085,3.789473684210526e-05
145.02998296474112,2.2026786,2202678.6,1e-06,135.89818796542514,3227581.964178847,4.210526315789474e-05
145.0246708521626,2.41460971,2195099.7363636363,1.1e-06,148.97365608978117,3216476.6655748207,4.6315789473684214e-05
145.0211479161098,2.62592134,2188267.7833333337,1.2e-06,162.01090428977747,3206465.8140685125,5.052631578947368e-05
145.01662191310012,2.83718233,2182447.9461538466,1.2999999999999998e-06,175.04502816458236,3197938.014545255,5.473684210526315e-05
145.01196038674146,3.04731243,2176651.735714286,1.3999999999999997e-06,188.0093797622206,3189444.835251957,5.894736842105262e-05
145.0077321619967,3.25788582,2171923.88,1.5e-06,201.00108092767286,3182517.114688154,6.31578947368421e-05
145.00363987155598,3.4656541,2166033.8125,1.6e-06,213.8197158246084,3173886.4067715313,6.736842105263157e-05
144.99979128178123,3.67496067,2161741.5705882353,1.6999999999999998e-06,226.7332582689116,3167596.99052156,7.157894736842104e-05
144.99594267459148,3.88396573,2157758.738888889,1.7999999999999997e-06,239.62819851557538,3161760.9526360645,7.578947368421051e-05
144.9909559195932,4.09232003,2153852.647368421,1.9e-06,252.48298896244518,3156037.3620305643,8e-05
144.98767656773296,4.30068726,2150343.6300000004,2e-06,265.33857714874483,3150895.6036413447,8.421052631578948e-05
144.98355689813684,4.50843593,2146874.2523809527,2.1e-06,278.15600217172687,3145811.9293231014,8.842105263157894e-05
144.9797896110597,4.46905299,2031387.722727273,2.1999999999999997e-06,275.72620139064554,2976589.6741035604,9.26315789473684e-05
144.9758326911948,4.92543126,2141491.852173913,2.3e-06,303.883273384624,3137925.1056020954,9.68421052631579e-05
144.97130644701232,5.13219656,2138415.2333333334,2.4e-06,316.6400276401597,3133416.9401890803,0.00010105263157894737
144.96821663718552,5.34051536,2136206.1440000003,2.4999999999999998e-06,329.49262785116275,3130179.9645860465,0.00010526315789473683
144.96369035244285,5.54603522,2133090.4692307697,2.5999999999999997e-06,342.1725424628123,3125614.5705737667,0.0001094736842105263
144.96024810448728,5.75374059,2131015.0333333337,2.6999999999999996e-06,354.9872960150047,3122573.4371690233,0.00011368421052631577
144.95696863415077,5.95905336,2128233.342857143,2.8e-06,367.6544338394527,3118497.429888215,0.00011789473684210525
144.9522253844855,6.16548245,2126028.431034483,2.8999999999999998e-06,380.3904450189101,3115266.5755859017,0.00012210526315789474
144.9491896180451,6.37061962,2123539.8733333335,2.9999999999999997e-06,393.0467488879155,3111620.0953626647,0.0001263157894736842
144.94528666870826,6.57726489,2121698.351612903,3.1e-06,405.79609767835007,3108921.716084134,0.00013052631578947368
144.9421699350149,6.7824228,2119507.125,3.2e-06,418.4536811386759,3105710.9147011107,0.00013473684210526314
144.93832106688623,6.989163,2117928.1818181816,3.2999999999999997e-06,431.2088868049086,3103397.291398964,0.00013894736842105261
144.93414704426982,7.19339929,2115705.673529412,3.3999999999999996e-06,443.80960927426077,3100140.653018734,0.00014315789473684208
144.9308129044816,7.39829648,2113798.9942857143,3.4999999999999995e-06,456.4511071488065,3097346.798509759,0.00014736842105263155
144.92742509218743,7.6016071,2111557.527777778,3.6e-06,468.9947187552057,3094062.3806767045,0.00015157894736842105
144.92338652942686,7.80710599,2110028.645945946,3.6999999999999997e-06,481.6733395852743,3091822.1122027743,0.00015578947368421052
144.92010646200762,8.01310556,2108711.989473684,3.7999999999999996e-06,494.38285076164686,3089892.8172602933,0.00015999999999999999
144.91633889353758,8.21556713,2106555.674358974,3.9e-06,506.8740787127583,3086733.1716482076,0.00016421052631578948
144.91303242347195,8.422376,2105594.0,4e-06,519.6335210972156,3085324.0315147177,0.00016842105263157895
144.90986100135203,8.62463934,2103570.5707317074,4.1e-06,532.1125188946404,3082359.1033531,0.00017263157894736842
144.9063644196954,8.82697646,2101661.061904762,4.2e-06,544.5960686808611,3079561.102659631,0.0001768421052631579
144.9025426744818,9.03157977,2100367.3883720934,4.2999999999999995e-06,557.2194351042368,3077665.4845873546,0.00018105263157894736
144.8994253291038,9.23625295,2099148.3977272734,4.399999999999999e-06,569.8471122819791,3075879.29924932,0.0001852631578947368
144.8957659011777,9.43983906,2097742.013333333,4.5e-06,582.4077207356726,3073818.5261049382,0.00018947368421052632
144.8925402981457,9.64378981,2096476.0456521737,4.6e-06,594.9908263050413,3071963.5053792894,0.0001936842105263158
144.88966712273194,9.84625952,2094948.8340425533,4.7e-06,607.4825564679825,3069725.684279699,0.00019789473684210526
144.88573706868118,10.0510445,2093967.6041666667,4.8e-06,620.1171313462855,3068287.889473809,0.00020210526315789473
144.88215898465836,10.2509976,2092040.3265306123,4.9e-06,632.453594763177,3065463.85216846,0.0002063157894736842
144.87866228882757,10.4540098,2090801.9600000002,4.9999999999999996e-06,644.9787948150023,3063649.275371261,0.00021052631578947367
144.87535521715634,10.657392,2089684.705882353,5.0999999999999995e-06,657.5268226772704,3062012.1644284655,0.00021473684210526314
144.87256338739894,10.8573711,2087955.980769231,5.199999999999999e-06,669.8648902105712,3059479.06586559,0.0002189473684210526
144.86895796146484,11.0589195,2086588.5849056607,5.299999999999999e-06,682.299778508542,3057475.422561863,0.00022315789473684208
144.86600375643644,11.2645397,2086025.8703703703,5.4e-06,694.9858837755966,3056650.8777167443,0.00022736842105263157
144.86185620983844,11.4658728,2084704.1454545455,5.5e-06,707.4074887557609,3054714.155990786,0.00023157894736842104
144.8588742386324,11.6697548,2083884.7857142857,5.6e-06,719.9863526711623,3053513.5492750187,0.0002357894736842105
144.85570306878526,11.8708216,2082600.2807017544,5.7e-06,732.3915277974864,3051631.3658228605,0.00023999999999999998
144.85133854099118,10.0566862,1733911.4137931035,5.7999999999999995e-06,620.4652060981102,2540698.042212089,0.0002442105263157895
144.84860075132664,10.2351986,1734779.4237288139,5.899999999999999e-06,631.4788472572695,2541969.9359932463,0.0002484210526315789
144.84572742701388,10.404602,1734100.3333333337,5.999999999999999e-06,641.9304924020411,2540974.865758079,0.0002526315789473684
144.84288138012738,10.5761509,1733795.2295081967,6.1e-06,652.5145079989883,2540527.797537044,0.0002568421052631579
144.84017039560842,10.7461461,1733249.370967742,6.2e-06,663.0026653011113,2539727.9517582892,0.00026105263157894735
144.8374598572046,10.9145779,1732472.6825396826,6.3e-06,673.3943658495956,2538589.871258396,0.00026526315789473685
144.83445096750515,11.0827512,1731679.8750000002,6.4e-06,683.7701177791627,2537428.1714461115,0.0002694736842105263
144.83098090762115,11.2520941,1731091.4000000001,6.5e-06,694.2180302684428,2536565.8798270025,0.0002736842105263158
144.82878516644874,11.4218239,1730579.378787879,6.5999999999999995e-06,704.689813243832,2535815.615839547,0.00027789473684210523
144.82623740826966,11.58722,1729435.8208955226,6.699999999999999e-06,714.894220862151,2534139.9620113564,0.0002821052631578947
144.8237974291774,11.7563221,1728870.8970588238,6.799999999999999e-06,725.3272767656078,2533312.179879881,0.00028631578947368417
144.8207612030674,11.9260168,1728408.231884058,6.899999999999999e-06,735.7968941838441,2532634.237227,0.00029052631578947366
144.81721013271655,12.0946856,1727812.2285714287,7e-06,746.2032168703689,2531760.914381609,0.00029473684210526316
144.8145263541203,12.2605842,1726842.8450704226,7.1e-06,756.4386271231407,2530340.4780527595,0.0002989473684210526
144.81205950792867,12.4298959,1726374.4305555557,7.2e-06,766.8846146727295,2529654.1108996286,0.0003031578947368421
144.8090778162499,12.5996111,1725974.1232876715,7.2999999999999996e-06,777.355496875058,2529067.5412031,0.00030736842105263154
144.8069634284631,12.7624364,1724653.5675675678,7.3999999999999995e-06,787.401294398549,2527132.532698046,0.00031157894736842103
144.8040085524517,12.9306535,1724087.1333333335,7.499999999999999e-06,797.7797486472981,2526302.537383111,0.0003157894736842105
144.80162263149566,13.0972816,1723326.5263157897,7.599999999999999e-06,808.0601667047131,2525188.0209522285,0.00031999999999999997
144.79896609207316,13.2659182,1722846.5194805192,7.7e-06,818.4645027547615,2524484.667587738,0.0003242105263157895
144.7954149303083,13.4369686,1722688.282051282,7.8e-06,829.0177625043959,2524252.8024973595,0.00032842105263157896
144.79324638567414,13.601678,1721731.3924050631,7.9e-06,839.1798029404688,2522850.6733969785,0.00033263157894736846
144.7901827611342,13.770369,1721296.1250000002,8e-06,849.5874952956202,2522212.8766588722,0.0003368421052631579
144.78787866803177,13.9335758,1720194.5432098764,8.1e-06,859.6568301425814,2520598.7303563342,0.0003410526315789474
144.7849778486477,14.1012181,1719660.7439024388,8.200000000000001e-06,869.9998210793236,2519816.5549553577,0.0003452631578947369
144.78318859573437,14.2710833,1719407.6265060243,8.3e-06,880.4799577993992,2519445.662377799,0.00034947368421052634
144.77952912057097,14.4357118,1718537.119047619,8.400000000000001e-06,890.6370069655671,2518170.1089800256,0.00035368421052631583
144.77684522249882,14.6060927,1718363.8470588236,8.5e-06,901.148960717657,2517916.213769924,0.0003578947368421053
144.77486629135302,14.7691174,1717339.2325581396,8.6e-06,911.2070605800733,2516414.8475321787,0.00036210526315789477
144.77128773897496,14.9368086,1716874.5517241382,8.7e-06,921.5530684896012,2515733.9513365547,0.0003663157894736842
144.76898313959117,15.1014804,1716077.3181818181,8.8e-06,931.7127891265587,2514565.76610861,0.0003705263157894737
144.76743809480706,15.2682356,1715532.0898876402,8.900000000000001e-06,942.0010488453448,2513766.8438288695,0.0003747368421052632
144.7642120030904,15.4319399,1714659.9888888889,9e-06,952.1010778428337,2512488.9554185886,0.00037894736842105265
144.76136568214912,15.6056909,1714911.0879120878,9.100000000000001e-06,962.8209559299867,2512856.8904766133,0.00038315789473684214
144.75851889679706,15.7652159,1713610.4239130435,9.2e-06,972.6631355540063,2510951.02928344,0.0003873684210526316
144.75567255669492,15.9317809,1713094.7204301073,9.3e-06,982.9396605442892,2510195.369669555,0.0003915789473684211
144.7533410795405,16.0964007,1712383.0531914895,9.4e-06,993.0961729484278,2509152.564630336,0.0003957894736842105
144.7509823058268,16.2650715,1712112.7894736843,9.5e-06,1003.5026190285226,2508756.5475713066,0.0004
144.74889460821524,16.4280433,1711254.5104166665,9.6e-06,1013.5574551310132,2507498.912433496,0.00040421052631578946
144.74602094542433,16.5952288,1710848.3298969073,9.7e-06,1023.8722629763764,2506903.736668963,0.00040842105263157896
144.74339152176785,16.7593684,1710139.632653061,9.800000000000001e-06,1033.9991485843673,2505865.283559053,0.00041263157894736845
144.74073434463037,16.9209971,1709191.6262626264,9.9e-06,1043.971119734951,2504476.171081322,0.0004168421052631579
144.7377796921174,17.0849871,1708498.7099999997,1e-05,1054.0887755039087,2503460.8418217828,0.0004210526315789474
143.29665961361908,0.277048522,2770485.22,1e-07,17.09300309100893,4059588.2341146218,4.210526315789473e-06
143.29611650025998,0.551669208,2758346.04,2e-07,34.03621650635785,4041800.7101299954,8.421052631578947e-06
143.2953560498248,0.81465258,2715508.6,3e-07,50.26144506209781,3979031.067416077,1.263157894736842e-05
143.2950302724597,1.08121515,2703037.875,4e-07,66.70749862724654,3960757.7309927633,1.6842105263157893e-05
143.29326514920672,1.32921137,2658422.7399999998,5e-07,82.0080680885719,3895383.2342071654,2.105263157894737e-05
143.29228735858865,1.60155813,2669263.55,6e-07,98.81098758043719,3911268.2583923056,2.526315789473684e-05
143.2913637873458,1.85831102,2654730.0285714287,7e-07,114.65181542789806,3889972.309160827,2.9473684210526314e-05
143.29076644988874,2.11213521,2640169.0125,8e-07,130.31195190118643,3868636.0720664724,3.3684210526315786e-05
143.28970709749,2.36454084,2627267.6,9e-07,145.88456778317283,3849731.6498337276,3.789473684210526e-05
143.28870242007594,2.61923823,2619238.2300000004,1e-06,161.59857788910622,3837966.224866273,4.210526315789474e-05
143.2872904019773,2.87011842,2609198.5636363635,1.1e-06,177.07707902741188,3823255.1153645744,4.6315789473684214e-05
143.2868283858452,3.11971148,2599759.566666667,1.2e-06,192.47616838286558,3809424.1659108815,5.052631578947368e-05
143.285877925802,3.36988229,2592217.1461538468,1.2999999999999998e-06,207.91090305584177,3798372.2673663404,5.473684210526315e-05
143.28449278550534,3.61837453,2584553.235714286,1.3999999999999997e-06,223.2420753564532,3787142.3497969746,5.894736842105262e-05
143.28384122198833,3.86372405,2575816.033333333,1.5e-06,238.37935193697058,3774339.739002034,6.31578947368421e-05
143.28264608000555,4.11432915,2571455.71875,1.6e-06,253.84088090669596,3767950.5759587684,6.736842105263157e-05
143.28066358939418,4.36149498,2565585.282352941,1.6999999999999998e-06,269.09021797474134,3759348.6334706517,7.157894736842104e-05
143.27968578370454,4.60945245,2560806.916666667,1.7999999999999997e-06,284.38839668564873,3752346.9007134214,7.578947368421051e-05
143.27862687258914,4.85338595,2554413.6578947366,1.9e-06,299.43830938469796,3742978.867308724,8e-05
143.27699703984842,5.09679516,2548397.58,2e-06,314.4558750763498,3734163.5165316537,8.421052631578948e-05
143.27645391342702,5.34642339,2545915.9000000004,2.1e-06,329.85713430773126,3730527.11419458,8.842105263157894e-05
143.27487875363536,5.5785936,2535724.3636363638,2.1999999999999997e-06,344.1812898329868,3715593.4697879264,9.26315789473684e-05
143.27406406175652,5.83563635,2537233.195652174,2.3e-06,360.04000111054216,3717804.359293642,9.68421052631579e-05
143.27221733269573,6.07668582,2531952.425,2.4e-06,374.91197843080397,3710066.4532214976,0.00010105263157894737
143.27069638665432,6.32346993,2529387.972,2.4999999999999998e-06,390.13776460208663,3706308.763719823,0.00010526315789473683
143.2698543517988,6.56511245,2525043.2500000005,2.5999999999999997e-06,405.04633120068115,3699942.448467761,0.0001094736842105263
143.26602508710712,6.81046205,2522393.351851852,2.6999999999999996e-06,420.18361271694135,3696059.556306429,0.00011368421052631577
143.26741025870047,7.05010449,2517894.4607142857,2.8e-06,434.968780809832,3689467.337226254,0.00011789473684210525
143.2650203805842,7.29522094,2515593.427586207,2.8999999999999998e-06,450.091677720674,3686095.63650552,0.00012210526315789474
143.264069895181,7.5369208,2512306.9333333336,2.9999999999999997e-06,465.0037820129193,3681279.9409356113,0.0001263157894736842
143.26246737246518,7.77795997,2509019.3451612904,3.1e-06,479.87512385629594,3676462.642447429,0.00013052631578947368
143.26089218571485,8.01916868,2505990.2125,3.2e-06,494.75692577259804,3672024.0584685015,0.00013473684210526314
143.25871963504954,8.2585689,2502596.6363636367,3.2999999999999997e-06,509.52714967023076,3667051.4559599943,0.00013894736842105261
143.2569270941402,8.49906615,2499725.3382352944,3.3999999999999996e-06,524.3650567918907,3662844.14670806,0.00014315789473684208
143.25605770582632,8.73888207,2496823.448571429,3.4999999999999995e-06,539.1609280430398,3658592.011720628,0.00014736842105263155
143.25532455741492,8.97533171,2493147.6972222226,3.6e-06,553.7491106408446,3653205.938255572,0.00015157894736842105
143.2538309192746,9.21729992,2491162.1405405407,3.6999999999999997e-06,568.6777712653394,3650296.504743733,0.00015578947368421052
143.252146813935,9.45583988,2488378.915789474,3.7999999999999996e-06,583.3949198867247,3646218.2492920295,0.00015999999999999999
143.25062583053366,9.69636482,2486247.38974359,3.9e-06,598.2345353923607,3643094.927068863,0.00016421052631578948
143.24886061137596,9.93074244,2482685.61,4e-06,612.6948810177502,3637875.8560428917,0.00016842105263157895
143.24682381530002,10.172547,2481109.024390244,4.1e-06,627.613444963383,3635565.6872878894,0.00017263157894736842
143.24554705597555,10.4096965,2478499.166666667,4.2e-06,642.2448066731243,3631741.466306358,0.0001768421052631579
143.2436186990653,10.6480956,2476301.3023255817,4.2999999999999995e-06,656.9532646853772,3628520.938669235,0.00018105263157894736
143.24307555045593,10.8856519,2474011.7954545454,4.399999999999999e-06,671.6097246472486,3625166.1273573088,0.0001852631578947368
143.24144610246077,11.1222312,2471606.933333333,4.5e-06,686.2059068501941,3621642.286153802,0.00018947368421052632
143.23921882041208,11.3626508,2470141.4782608696,4.6e-06,701.0390232165003,3619494.9568243218,0.0001936842105263158
143.2380782929034,11.597459,2467544.4680851065,4.7e-06,715.5259342435667,3615689.561337172,0.00019789473684210526
143.2361230340876,11.8341367,2465445.1458333335,4.8e-06,730.1281874101542,3612613.4272898254,0.00020210526315789473
143.23332524241508,9.75781045,1991389.887755102,4.9e-06,602.0255332144642,2917980.900784393,0.0002063157894736842
143.2300116239823,9.95635094,1991270.188,4.9999999999999996e-06,614.2748431359242,2917805.5048956405,0.00021052631578947367
143.2285995044499,10.1524768,1990681.7254901964,5.0999999999999995e-06,626.3751781494667,2916943.231578399,0.00021473684210526314
143.22702425238344,10.3463193,1989676.7884615385,5.199999999999999e-06,638.334637192056,2915470.6987137175,0.0002189473684210526
143.22550322219305,10.5372716,1988164.4528301891,5.299999999999999e-06,650.1157801866946,2913254.6753649055,0.00022315789473684208
143.22305899638286,10.7310724,1987235.6296296297,5.4e-06,662.0726664733502,2911893.671989272,0.00022736842105263157
143.2229232058455,10.9219598,1985810.8727272728,5.5e-06,673.8498053466434,2909805.977633233,0.00023157894736842104
143.22115747113057,11.1162916,1985052.0714285716,5.6e-06,685.8394526261237,2908694.1071197214,0.0002357894736842105
143.21969111098585,11.3083192,1983915.6491228072,5.7e-06,697.6869381736518,2907028.909056883,0.00023999999999999998
143.21830585846072,11.500415,1982830.1724137934,5.7999999999999995e-06,709.5386314419156,2905438.361507844,0.0002442105263157895
143.21689326300438,11.6913029,1981576.7627118647,5.899999999999999e-06,721.3158011636015,2903601.7419721247,0.0002484210526315789
143.21550846140838,11.8819877,1980331.2833333334,5.999999999999999e-06,733.0804402682577,2901776.74272852,0.0002526315789473684
143.21412320178513,12.0774986,1979917.8032786886,6.1e-06,745.1428342269086,2901170.8709654226,0.0002568421052631579
143.2121947706582,12.2691935,1978902.177419355,6.2e-06,756.9697932540736,2899682.675771653,0.00026105263157894735
143.21061948693543,12.4578137,1977430.7460317463,6.3e-06,768.6070531764591,2897526.589355699,0.00026526315789473685
143.20969582335587,12.6505799,1976653.1093750002,6.4e-06,780.5001079693739,2896387.1194175985,0.0002694736842105263
143.20787628962555,12.8406623,1975486.5076923077,6.5e-06,792.2275809307578,2894677.699554692,0.0002736842105263158
143.2061652042421,13.0317417,1974506.3181818184,6.5999999999999995e-06,804.0165655867673,2893241.429194807,0.00027789473684210523
143.20434520695667,13.2224101,1973494.0447761195,6.699999999999999e-06,815.7801928641499,2891758.1463468,0.0002821052631578947
143.20336730989362,13.4152455,1972830.2205882354,6.799999999999999e-06,827.6775170745852,2890785.445664912,0.00028631578947368417
143.20165621505575,13.6054418,1971803.15942029,6.899999999999999e-06,839.4120172997785,2889280.494328948,0.00029052631578947366
143.20024404646708,13.797616,1971088.0,7e-06,851.2685475959848,2888232.572200663,0.00029473684210526316
143.1989945554746,13.9866099,1969945.056338028,7.1e-06,862.9288636069175,2886557.8184034214,0.0002989473684210526
143.19717454219577,14.1740686,1968620.638888889,7.2e-06,874.494462713548,2884617.151312051,0.0003031578947368421
143.19576236585053,14.3654624,1967871.5616438359,7.2999999999999996e-06,886.3028448387555,2883519.529441157,0.00030736842105263154
143.19421439174693,14.5560534,1967034.2432432433,7.3999999999999995e-06,898.0616967849807,2882292.607924769,0.00031157894736842103
143.19269330040856,14.7428936,1965719.146666667,7.499999999999999e-06,909.5891364301008,2880365.5986953196,0.0003157894736842105
143.19141645641852,14.9299516,1964467.315789474,7.599999999999999e-06,921.1300136349896,2878531.292609343,0.00031999999999999997
143.18902635585502,15.1217573,1963864.5844155843,7.7e-06,932.9638086659305,2877648.111144915,0.0003242105263157895
143.18821157831408,15.309613,1962770.8974358975,7.8e-06,944.5539013961984,2876045.533097399,0.00032842105263157896
143.18666313418976,15.5010118,1962153.3924050631,7.9e-06,956.3625920053307,2875140.7038134937,0.00033263157894736846
143.18381140097438,15.687029,1960878.6250000002,8e-06,967.8392551964118,2873272.7888643476,0.0003368421052631579
143.1836213762112,15.8764035,1960049.8148148148,8.1e-06,979.5230530037081,2872058.3344244524,0.0003410526315789474
143.18090497421716,16.0648267,1959125.2073170731,8.200000000000001e-06,991.1481586594524,2870703.508312438,0.0003452631578947369
143.17998173269405,16.255784,1958528.1927710841,8.3e-06,1002.9296101380157,2869828.7037081774,0.00034947368421052634
143.17832481685602,16.4432203,1957526.226190476,8.400000000000001e-06,1014.4938272366628,2868360.523436993,0.00035368421052631583
143.1775642567262,16.6335898,1956892.9176470588,8.5e-06,1026.2390133450147,2867432.5372875407,0.0003578947368421053
143.17563573918522,16.8229112,1956152.465116279,8.6e-06,1037.9195350530285,2866347.5531987706,0.00036210526315789477
143.17411461320063,17.0094858,1955113.3103448276,8.7e-06,1049.4305880320578,2864824.881121997,0.0003663157894736842
143.1722950001097,17.1980747,1954326.6704545452,8.8e-06,1061.0659168450732,2863672.21875801,0.0003705263157894737
143.1705564979593,17.3842917,1953291.2022471905,8.900000000000001e-06,1072.5549070537934,2862154.9485986056,0.0003747368421052632
143.16914381982565,17.5719029,1952433.6555555556,9e-06,1084.1299149201336,2860898.386594797,0.00037894736842105265
143.1680305365915,17.7601499,1951664.8241758237,9.100000000000001e-06,1095.7441496023641,2859771.819017159,0.00038315789473684214
143.16566725408612,17.9465861,1950715.8804347827,9.2e-06,1107.2466637463524,2858381.3330408554,0.0003873684210526316
143.16498825341068,18.1350528,1950005.6774193547,9.3e-06,1118.8744532122432,2857340.67352589,0.0003915789473684211
143.16276076266107,18.3209121,1949033.2021276597,9.4e-06,1130.341374480976,2855915.706800338,0.0003957894736842105
143.16145698507594,18.5080583,1948216.6631578945,9.5e-06,1141.8876933423,2854719.23335575,0.0004
143.15993583264006,18.693882,1947279.375,9.6e-06,1153.3524182054873,2853345.826289617,0.00040421052631578946
143.15852359181315,18.8842479,1946829.680412371,9.7e-06,1165.0973822054134,2852686.8894204707,0.00040842105263157896
143.1562418538846,19.0704907,1945968.43877551,9.800000000000001e-06,1176.587964191186,2851424.9132184354,0.00041263157894736845
143.15542704358603,19.2580551,1945258.0909090908,9.9e-06,1188.1600846479892,2850384.041453509,0.0004168421052631579
143.15358004608487,19.4435654,1944356.5399999998,1e-05,1199.6054737387635,2849063.0001295633,0.0004210526315789474
142.10885915765118,0.306176684,3061766.84,1e-07,18.890117038801108,4486402.796715263,4.210526315789473e-06
142.10790730907746,0.610521743,3052608.715,2e-07,37.66722870381224,4472983.408577704,8.421052631578947e-06
142.11038229552443,0.887950598,2959835.3266666667,3e-07,54.78369711814318,4337042.688519669,1.263157894736842e-05
142.1103279955724,1.1978881,2994720.25,4e-07,73.90584453644121,4388159.519351197,1.6842105263157893e-05
142.11228598562013,1.46899726,2937994.5200000005,5e-07,90.63240808721459,4305039.384142693,2.105263157894737e-05
142.1128029744988,1.77232737,2953878.95,6e-07,109.3469006620065,4328314.817871091,2.526315789473684e-05
142.11424442715563,2.05673907,2938198.6714285715,7e-07,126.89418816285485,4305338.526954004,2.9473684210526314e-05
142.11563157761387,2.3398559,2924819.875,8e-07,144.36158634773543,4285734.594698396,3.3684210526315786e-05
142.11685537084853,2.61871571,2909684.1222222224,9e-07,161.5663400850182,4263556.196687981,3.789473684210526e-05
142.11889502206236,2.89888643,2898886.43,1e-06,178.85197275469977,4247734.35292412,4.210526315789474e-05
142.12028216442394,3.1771572,2888324.727272727,1.1e-06,196.02038461775757,4232258.304247038,4.6315789473684214e-05
142.12142472987125,3.45071499,2875595.825,1.2e-06,212.89802076713784,4213606.66101627,5.052631578947368e-05
142.12338269264907,3.7275843,2867372.538461539,1.2999999999999998e-06,229.97996705391685,4201557.090408097,5.473684210526315e-05
142.12408994905326,4.00553358,2861095.4142857147,1.3999999999999997e-06,247.12854401757124,4192359.228869513,5.894736842105262e-05
142.12585763102425,4.28679302,2857862.013333333,1.5e-06,264.4813472109969,4187621.330840784,6.31578947368421e-05
142.1272990600647,4.56539089,2853369.30625,1.6e-06,281.66994009242177,4181038.173246886,6.736842105263157e-05
142.12800631299302,4.84173324,2848078.3764705886,1.6999999999999998e-06,298.71937464138745,4173285.381019384,7.157894736842104e-05
142.13064458902426,5.11531758,2841843.1000000006,1.7999999999999997e-06,315.59864884040894,4164148.8388665076,7.578947368421051e-05
142.13189528030026,5.38668299,2835096.3105263156,1.9e-06,332.3410221923336,4154262.7774041696,8e-05
142.13322810164144,5.6554744,2827737.2,2e-06,348.9245880197183,4143479.482734155,8.421052631578948e-05
142.13480549122193,5.92590659,2821860.2809523814,2.1e-06,365.60938469796343,4134868.0412269677,8.842105263157894e-05
142.13483286850845,6.19560553,2816184.331818182,2.1999999999999997e-06,382.24894220862154,4126551.0806612563,9.26315789473684e-05
142.13757971814385,6.46507029,2810900.1260869564,2.3e-06,398.8740515661729,4118808.1411724375,9.68421052631579e-05
142.14010891035957,6.73073165,2804471.5208333335,2.4e-06,415.26450337172935,4109388.314616072,0.00010105263157894737
142.14231185168623,6.99872367,2799489.4680000003,2.4999999999999998e-06,431.7987494061685,4102088.119358601,0.00010526315789473683
142.1430460120145,7.26613256,2794666.3692307696,2.5999999999999997e-06,448.2970181943819,4095020.8392756046,0.0001094736842105263
142.14473243367624,7.53246389,2789801.4407407413,2.6999999999999996e-06,464.72880499497177,4087892.2661594744,0.00011368421052631577
142.14432451707543,7.79685601,2784591.4321428575,2.8e-06,481.04094877315947,4080258.047629478,0.00011789473684210525
142.14981814147052,8.06339641,2780481.520689655,2.8999999999999998e-06,497.48563452058517,4074235.799953068,0.00012210526315789474
142.1518850850349,8.32748437,2775828.123333334,2.9999999999999997e-06,513.7790126046533,4067417.183120172,0.0001263157894736842
142.1524832657157,8.59394859,2772241.4806451616,3.1e-06,530.2189982909991,4062161.6804552358,0.00013052631578947368
142.15392464661124,8.86940677,2771689.615625,3.2e-06,547.2138823935885,4061353.0333899152,0.00013473684210526314
142.154795222984,9.15072213,2772946.1,3.2999999999999997e-06,564.5701356712302,4063194.158239915,0.00013894736842105261
142.15574701556184,9.42426315,2771842.102941177,3.3999999999999996e-06,581.4467371655263,4061576.4728474272,0.00014315789473684208
142.15843949646677,9.69275614,2769358.897142858,3.4999999999999995e-06,598.0118914383372,4057937.834760146,0.00014736842105263155
142.1596632239801,9.95838527,2766218.1305555557,3.6e-06,614.4003547565137,4053335.673740889,0.00015157894736842105
142.16083265310408,10.2212431,2762498.1351351356,3.6999999999999997e-06,630.6178377744736,4047884.7694983105,0.00015578947368421052
142.16170276566265,10.484411,2759055.5263157897,3.7999999999999996e-06,646.8544511145525,4042840.3194659534,0.00015999999999999999
142.16333439525337,10.746161,2755425.8974358975,3.9e-06,663.0035845832075,4037521.8291926095,0.00016421052631578948
142.16409591250758,11.0046053,2751151.325,4e-06,678.9487669897522,4031258.304001654,0.00016842105263157895
142.1657822896511,11.2673255,2748128.1707317075,4.1e-06,695.1577586791954,4026828.4801538754,0.00017263157894736842
142.16678836522604,11.5268313,2744483.642857143,4.2e-06,711.1684322229969,4021488.1584038516,0.0001768421052631579
142.16803945607543,11.7861296,2740960.3720930237,4.2999999999999995e-06,727.1663036839151,4016325.514533252,0.00018105263157894736
142.16972536861297,9.53090221,2166114.138636364,4.399999999999999e-06,588.0260243208727,3174004.108550166,0.0001852631578947368
142.17113979857496,9.73950599,2164334.6644444442,4.5e-06,600.8962068816594,3171396.64743098,0.00018947368421052632
142.17404986626659,9.95019967,2163086.8847826086,4.6e-06,613.895329553377,3169568.2775853705,0.0001936842105263158
142.17489258849673,10.1594657,2161588.446808511,4.7e-06,626.8063708100171,3167372.618454874,0.00019789473684210526
142.17554550370022,10.3688447,2160175.979166667,4.8e-06,639.7243819524565,3165302.9315355923,0.00020210526315789473
142.17625271383486,10.5759829,2158363.8571428573,4.9e-06,652.5041429391115,3162647.6315926323,0.0002063157894736842
142.17687779581902,10.7834951,2156699.02,4.9999999999999996e-06,665.3069785233492,3160208.147985909,0.00021052631578947367
142.17679658081514,10.989461,2154796.2745098043,5.0999999999999995e-06,678.0144123689715,3157420.057600603,0.00021473684210526314
142.17777526668735,11.1983822,2153535.0384615385,5.199999999999999e-06,690.9041787232468,3155571.970130214,0.0002189473684210526
142.17821054197617,11.403075,2151523.5849056607,5.299999999999999e-06,703.5330663919103,3152624.5899637495,0.00022315789473684208
142.1801140701139,11.6100694,2150012.851851852,5.4e-06,716.3039553808852,3150410.914869634,0.00022736842105263157
142.18063101501048,11.8161034,2148382.4363636365,5.5e-06,729.0155907775646,3148021.8692667563,0.00023157894736842104
142.1815554010779,12.0209685,2146601.517857143,5.6e-06,741.6551088022804,3145412.291795386,0.0002357894736842105
142.18250761798518,12.2300868,2145629.263157895,5.7e-06,754.5570355928753,3143987.6483036475,0.00023999999999999998
142.18242594729355,12.4333934,2143688.5172413792,5.7999999999999995e-06,767.1003991781989,3141143.875945211,0.0002442105263157895
142.18150110597327,12.6379004,2142017.0169491526,5.899999999999999e-06,779.7178235842131,3138694.6288347566,0.0002484210526315789
142.18430254604655,12.8446484,2140774.733333334,5.999999999999999e-06,792.4735104853687,3136874.3123379177,0.0002526315789473684
142.1851726330056,13.0481595,2139042.5409836066,6.1e-06,805.0294910632208,3134336.1332379496,0.0002568421052631579
142.1858524590727,13.2494111,2137001.790322581,6.2e-06,817.4460677554093,3131345.8240630603,0.00026105263157894735
142.18655966007134,13.4536597,2135501.5396825396,6.3e-06,830.0475497121845,3129147.508835616,0.00026526315789473685
142.18680421459345,13.6593987,2134281.046875,6.4e-06,842.7409845572948,3127359.122380587,0.0002694736842105263
142.18751141474866,13.8612607,2132501.6461538463,6.5e-06,855.1952209670355,3124751.7689180146,0.0002736842105263158
142.18802789859498,14.0668287,2131337.681818182,6.5999999999999995e-06,867.8781056619141,3123046.213556131,0.00027789473684210523
142.18868080304955,14.2648086,2129075.9104477614,6.699999999999999e-06,880.0928289826818,3119732.043035626,0.0002821052631578947
142.19001352949198,14.4692147,2127825.691176471,6.799999999999999e-06,892.7040281830915,3117900.0984335924,0.00028631578947368417
142.18993185956856,14.6722252,2126409.449275363,6.899999999999999e-06,905.2291233503823,3115824.8810973307,0.00029052631578947366
142.19036667196946,14.8794566,2125636.657142857,7e-06,918.0146344773974,3114692.509834027,0.00029473684210526316
142.1917536900071,15.0805352,2124019.0422535213,7.1e-06,930.4205376257844,3112322.2209313214,0.0002989473684210526
142.1914274672315,15.2848164,2122891.166666667,7.2e-06,943.02403089775,3110669.546364106,0.0003031578947368421
142.1924335104676,15.4878513,2121623.465753425,7.2999999999999996e-06,955.5506314665944,3108811.9859358384,0.00030736842105263154
142.1928961530538,15.6868474,2119844.2432432435,7.3999999999999995e-06,967.8280510602593,3106204.8936055624,0.00031157894736842103
142.1934943029823,15.8890247,2118536.626666667,7.499999999999999e-06,980.3017404663044,3104288.8448099643,0.0003157894736842105
142.19433746093014,16.0905745,2117180.8552631577,7.599999999999999e-06,992.7367151397741,3102302.2348117945,0.00031999999999999997
142.19507157337472,16.2927965,2115947.5974025973,7.7e-06,1005.213162392108,3100495.143741891,0.0003242105263157895
142.19542516986743,16.4924641,2114418.4743589745,7.8e-06,1017.5320113768872,3098254.52182065,0.00032842105263157896
142.1962409505976,16.6950412,2113296.3544303793,7.9e-06,1030.0303671575675,3096610.281011674,0.00033263157894736846
142.1964312080641,16.8960795,2112009.9375,8e-06,1042.4337839255197,3094725.2960288865,0.0003368421052631579
142.19667621581382,17.0975671,2110810.75308642,8.1e-06,1054.8649210589638,3092968.132734616,0.0003410526315789474
142.1979541786671,17.294611,2109098.9024390243,8.200000000000001e-06,1067.0218961889898,3090459.760303476,0.0003452631578947369
142.19792680354718,17.4975778,2108141.9036144577,8.3e-06,1079.5442952067767,3089057.47122421,0.00034947368421052634
142.19787250955642,17.6989593,2107018.964285714,8.400000000000001e-06,1091.9688863113342,3087412.029749308,0.00035368421052631583
142.19915092674555,17.8963278,2105450.329411765,8.5e-06,1104.145888217765,3085113.5111966967,0.0003578947368421053
142.20002099751594,18.0959923,2104185.1511627906,8.6e-06,1116.464545942511,3083259.6472249576,0.00036210526315789477
142.20045626067076,18.2947973,2102850.264367816,8.7e-06,1128.730175280566,3081303.639415338,0.0003663157894736842
142.20007529136066,18.4947857,2101680.1931818184,8.8e-06,1141.0688165939675,3079589.1356939464,0.0003705263157894737
142.2019244736289,18.6927422,2100308.1123595503,8.900000000000001e-06,1153.2820962099668,3077578.627526596,0.0003747368421052632
142.2018158861875,18.8931148,2099234.9777777777,9e-06,1165.6444414281573,3076006.1648798594,0.00037894736842105265
142.20276762267127,19.0888225,2097672.802197802,9.100000000000001e-06,1177.7189773140922,3073717.1111219437,0.00038315789473684214
142.20331147158103,19.2890436,2096635.1739130435,9.2e-06,1190.0719754693584,3072196.67580405,0.0003873684210526316
142.203583395897,19.4865423,2095327.129032258,9.3e-06,1202.2570102971936,3070279.9994148756,0.0003915789473684211
142.20393698861898,19.6815995,2093787.180851064,9.4e-06,1214.2914124244987,3068023.515434239,0.0003957894736842105
142.20450821162729,19.8792174,2092549.2,9.5e-06,1226.4838015091036,3066209.503772759,0.0004
142.20494301608724,20.0728695,2090923.90625,9.6e-06,1238.4315134838325,3063827.96304594,0.00040421052631578946
142.20559590670464,20.2763246,2090342.742268041,9.7e-06,1250.9840390417255,3062976.3842516476,0.00040842105263157896
142.20622142195245,20.468343,2088606.4285714284,9.800000000000001e-06,1262.830956978832,3060432.1661476796,0.00041263157894736845
142.20766270576715,20.6618336,2087053.898989899,9.9e-06,1274.7687049227866,3058157.2466582,0.0004168421052631579
142.2074177013896,20.8565998,2085659.98,1e-05,1286.7851532856625,3056114.739053448,0.0004210526315789474
141.0143160215176,0.345322268,3453222.68,1e-07,21.305273717786566,5060002.50797431,4.210526315789473e-06
141.01575948662716,0.691143093,3455715.4650000003,2e-07,42.641306799602674,5063655.182452818,8.421052631578947e-06
141.01535098490197,0.969323648,3231078.826666667,3e-07,59.80415268720348,4734495.421070276,1.263157894736842e-05
141.01516044207764,1.34045528,3351138.2,4e-07,82.7017811861824,4910418.25792958,1.6842105263157893e-05
141.01513302584004,1.68669224,3373384.48,5e-07,104.06348845961638,4943015.701831778,2.105263157894737e-05
141.01366214327922,2.01046315,3350771.916666667,6e-07,124.03911267683843,4909881.543458188,2.526315789473684e-05
141.01417985404717,2.3348243,3335463.285714286,7e-07,144.05115280442737,4887449.827293072,2.9473684210526314e-05
141.01382572712484,2.65512954,3318911.925,8e-07,163.8129563248459,4863197.1408938635,3.3684210526315786e-05
141.01341722438465,2.97550728,3306119.2,9e-07,183.57923286217556,4844451.978307411,3.789473684210526e-05
141.01213688219227,3.29113195,3291131.95,1e-06,203.05226026171778,4822491.181215798,4.210526315789474e-05
141.0122460906199,3.60709642,3279178.5636363635,1.1e-06,222.5462522287964,4804975.900394468,4.6315789473684214e-05
141.01249100988298,3.92159009,3267991.7416666667,1.2e-06,241.9495005645256,4788583.86533957,5.052631578947368e-05
141.00756153793634,4.23586002,3258353.861538462,1.2999999999999998e-06,261.3389448615833,4774461.492663542,5.473684210526315e-05
141.0101761542166,4.54989364,3249924.0285714287,1.3999999999999997e-06,280.7138095913822,4762109.269853806,5.894736842105262e-05
141.01115674729175,4.86120869,3240805.793333333,1.5e-06,299.9209472924366,4748748.332130247,6.31578947368421e-05
141.0095222724998,5.17402117,3233763.2312499997,1.6e-06,319.2204716102244,4738428.875464269,6.736842105263157e-05
141.0098494418971,5.48408983,3225935.1941176476,1.6999999999999998e-06,338.35071105544694,4726958.463274627,7.157894736842104e-05
141.0088688471746,5.79511503,3219508.3500000006,1.7999999999999997e-06,357.53996594337474,4717541.217308418,7.578947368421051e-05
141.008705262287,6.10458188,3212937.831578947,1.9e-06,376.6330756464281,4707913.445580351,8e-05
141.0068806944364,6.41523236,3207616.18,2e-06,395.799211515088,4700115.63674167,8.421052631578948e-05
141.00685327790714,6.72416518,3201983.419047619,2.1e-06,414.8593732840582,4691861.959760183,8.842105263157894e-05
141.00709865580959,6.71285103,3051295.9227272733,2.1999999999999997e-06,414.1613266042707,4471059.775841559,9.26315789473684e-05
141.00590009597286,7.34109879,3191782.0826086956,2.3e-06,452.92219356749325,4676913.955316506,9.68421052631579e-05
141.004728950895,7.64758508,3186493.783333333,2.4e-06,471.83141230110505,4669165.017563019,0.00010105263157894737
141.00399372860136,7.9539503,3181580.12,2.4999999999999998e-06,490.7331614049592,4661965.033347113,0.00010526315789473683
141.0042386504619,8.25804427,3176170.873076923,2.5999999999999997e-06,509.49478168592634,4654038.87116952,0.0001094736842105263
141.0026589944955,8.56249059,3171292.8111111117,2.6999999999999996e-06,528.2781408290814,4646891.053589143,0.00011368421052631577
141.002958750112,8.86498851,3166067.325,2.8e-06,546.9412899563804,4639234.155880013,0.00011789473684210525
141.00088878900314,9.17115304,3162466.5655172416,2.8999999999999998e-06,565.8306571324568,4633957.96789512,0.00012210526315789474
141.00034410957988,9.47360136,3157867.1200000006,2.9999999999999997e-06,584.4907460992208,4627218.406618832,0.0001263157894736842
140.99922733279135,9.77878822,3154447.8129032254,3.1e-06,603.3197941795253,4622208.100568944,0.00013052631578947368
140.99998997636095,10.0788758,3149648.6875000005,3.2e-06,621.8342330781144,4615175.948626631,0.00013473684210526314
140.99909116268046,10.3821986,3146120.787878788,3.2999999999999997e-06,640.5482746494081,4610006.522098013,0.00013894736842105261
140.99789259050874,10.6819316,3141744.5882352944,3.3999999999999996e-06,659.0408371019787,4603594.082697646,0.00014315789473684208
140.99742970262983,10.983498,3138142.2857142864,3.4999999999999995e-06,677.6465144401326,4598315.633700901,0.00014736842105263155
