Repository: cliagit/spin-lab-data

# spin-lab-data

# Dati riguardanti le sperimentazioni sull'analisi della caratteristica elettrica dei cristalli

CPRO_03_CE2_A1 
Ca214 puro drogato con Praseodimio, dall'analisi dello spettro a raggi X forse presenta una debolissima fase Ca113  Per il collegamento elettrico sono state create due piazzole conduttive depositando su entrambe le facce Ag con il metodo della polverizzazione catodica in atmosfera con Argon per la durata di 4 minuti e 30 secondi alla pressione di lavoro di 8 10-2 torr e voltaggio di 1,9kV. Per delineare le piazzole è stato usato un foglio di paraffina, PARAFILM. Al montaggio il campione presenta una resistenza misurata di circa 8.5 Ohm a temperatura ambiente. Allo smontaggio il campione risulta frammentato, a temperatura ambinete la resistenza risulta di circa 45 Ohm

File: CPRO_03_CE2_A1/CPRO_03_CE2_A1_Info/cpro-03_ce2_a1_spessore_mm.csv
 ,Area,Mean,Min,Max,Angle,Length
1,0.0004102,76.285,64.315,106.333,-42.221,0.172
2,0.0003548,120.161,94.605,251,-39.226,0.149
3,0.0003825,125.186,79.608,192.529,-41.424,0.16
4,0.0003936,140.012,95.067,222.139,-39.806,0.165
5,0.0004047,103.066,82.494,162.476,-43.877,0.17
6,0.0004102,93.073,71.746,209.667,-43.332,0.172
7,0.0004379,90.889,67.718,218.333,-41.878,0.183
8,0.0004157,119.875,71.403,254.412,-45,0.173
9,0.0003991,89.913,65.162,188.768,-43.299,0.168
10,0.0004157,92.349,67.743,230.496,-45,0.175
,,,,,,0.1687
