Repository: cliagit/spin-lab-data

# spin-lab-data

# Dati riguardanti le sperimentazioni sull'analisi della caratteristica elettrica dei cristalli

CPRO_03_CE2_A1 
Ca214 puro drogato con Praseodimio, dall'analisi dello spettro a raggi X forse presenta una debolissima fase Ca113  Per il collegamento elettrico sono state create due piazzole conduttive depositando su entrambe le facce Ag con il metodo della polverizzazione catodica in atmosfera con Argon per la durata di 4 minuti e 30 secondi alla pressione di lavoro di 8 10-2 torr e voltaggio di 1,9kV. Per delineare le piazzole è stato usato un foglio di paraffina, PARAFILM. Al montaggio il campione presenta una resistenza misurata di circa 8.5 Ohm a temperatura ambiente. Allo smontaggio il campione risulta frammentato, a temperatura ambinete la resistenza risulta di circa 45 Ohm

File: CPRO_03_CE2_A1/CPRO_03_CE2_A1_at_fixed_current_30e-6A/CPRO_03_CE2_A1_at_fixed_current_30e-6A-20220414154149.csv
Temperature [K],Voltage [V],Resistance [𝛀],Current Source [A],Electric Field [V/cm],Restivity [𝛀 cm],Current Density [A/cm2]
295.3293432232343,0.000264445227,8.8148409,3e-05,0.015675472851215174,8.961145313278006,0.0017492711370262393
284.78686848093025,0.00025344927579999996,8.448309193333332,3e-05,0.015023667800829874,8.588530092807744,0.0017492711370262393
284.8175450147761,0.0002532905342,8.443017806666667,3e-05,0.015014258103141673,8.583150882295989,0.0017492711370262393
275.26905579994167,0.00024720155020000004,8.240051673333335,3e-05,0.014653322477771194,8.376816016459198,0.0017492711370262393
269.9369565873716,0.00024307848080000003,8.102616026666666,3e-05,0.014408920023710732,8.237099280221301,0.0017492711370262393
264.6977043866964,0.00030420670240000004,10.140223413333334,3e-05,0.018032406781268526,10.308525876625174,0.0017492711370262393
260.2892510646087,0.0003117790126,10.392633753333334,3e-05,0.018481269270895082,10.565125599861688,0.0017492711370262393
255.08859701096804,0.0003199884497,10.666281656666666,3e-05,0.01896789861885003,10.843315377109267,0.0017492711370262393
250.09224532248814,0.0003281066229,10.93688743,3e-05,0.019449118132780083,11.118412532572613,0.0017492711370262393
245.14556503621225,0.0003376493497,11.254978323333333,3e-05,0.020014780657972735,11.441782942807745,0.0017492711370262393
239.97497397880844,0.000350136015,11.6712005,3e-05,0.020754950503852995,11.864913371369294,0.0017492711370262393
235.04486041796775,0.0003693472945,12.311576483333333,3e-05,0.0218937341138115,12.515918001728906,0.0017492711370262393
230.03278826985607,0.00038985200500000003,12.995066833333334,3e-05,0.023109188203912272,13.21075258990318,0.0017492711370262393
225.07949727592677,0.00041674605810000003,13.89153527,3e-05,0.024703382222880856,14.122100170746888,0.0017492711370262393
222.0497750298326,0.0004338891113,14.462970376666666,3e-05,0.025719567949021933,14.703019677524203,0.0017492711370262393
220.06733635162504,0.0004505455946,15.018186486666666,3e-05,0.02670691135743924,15.267450992669431,0.0017492711370262393
217.9663541583459,0.00046751388410000004,15.583796136666669,3e-05,0.027712737646710138,15.842448354702627,0.0017492711370262393
216.09260405882964,0.00047930181839999996,15.976727279999999,3e-05,0.028411488938944872,16.241901176763484,0.0017492711370262393
214.3484235274405,0.0004836536709,16.12178903,3e-05,0.028669452928275045,16.389370590663898,0.0017492711370262393
210.06872745351188,0.0005101500160999999,17.005000536666664,3e-05,0.030240072086544157,17.28724120947441,0.0017492711370262393
205.13304640114205,0.0005728315844999999,19.09438615,3e-05,0.03395563630705394,19.411305422199167,0.0017492711370262393
199.96061900803159,0.0006615986817,22.053289389999996,3e-05,0.03921746779490219,22.419319089419083,0.0017492711370262393
195.0326170391777,0.0007782709158,25.94236386,3e-05,0.046133427136929465,26.37294251327801,0.0017492711370262393
190.08561385388015,0.0009344205639,31.147352129999998,3e-05,0.055389482151748666,31.664320630082983,0.0017492711370262393
185.01768008546713,0.0011481590369999998,38.27196789999999,3e-05,0.06805921973918197,38.90718728423236,0.0017492711370262393
180.06906283135783,0.001454234712,48.4744904,3e-05,0.0862024132780083,49.279046257261406,0.0017492711370262393
174.94243809345102,0.001877405297,62.580176566666665,3e-05,0.11128662104327208,63.618851696403866,0.0017492711370262393
170.13505393042743,0.002358863217,78.6287739,3e-05,0.13982591683461768,79.93381579045644,0.0017492711370262393
165.0812843929266,0.003042967001,101.43223336666667,3e-05,0.1803774155898044,103.11575591217151,0.0017492711370262393
159.92135780725926,0.004021440754000001,134.04802513333334,3e-05,0.23837823082394788,136.27288862102353,0.0017492711370262393

File: CPRO_03_CE2_A1/CPRO_03_CE2_A1_at_fixed_current_30e-6A/CPRO_03_CE2_A1_at_fixed_current_30e-6A-20220414171310.csv
Temperature [K],Voltage [V],Resistance [𝛀],Current Source [A],Electric Field [V/cm],Restivity [𝛀 cm],Current Density [A/cm2]
155.04627230829533,0.005520550606,184.01835353333334,3e-05,0.3272406998221695,187.0726000650069,0.0017492711370262393
149.98604756519944,0.007261245889999999,242.04152966666663,3e-05,0.4304235856550089,246.05881646611337,0.0017492711370262393
145.05470427736986,0.009612029403,320.4009801,3e-05,0.5697705633076467,325.71883869087134,0.0017492711370262393
140.08495466836104,0.01372768088,457.58936266666666,3e-05,0.8137333064611737,465.18420686030424,0.0017492711370262393
134.97952221439147,0.01906529783,635.5099276666667,3e-05,1.1301302803793718,646.0578102835408,0.0017492711370262393
130.06381585759624,0.02671776975,890.592325,3e-05,1.5837445020746888,905.373940352697,0.0017492711370262393
125.10443126637956,0.038823335029999996,1294.1111676666665,3e-05,2.3013239496147007,1315.5901911964038,0.0017492711370262393
120.05240224613706,0.056905737639999995,1896.857921333333,3e-05,3.37319132424422,1928.3410403596124,0.0017492711370262393
115.01442381627189,0.08696071777,2898.6905923333334,3e-05,5.154755054534677,2946.80163950899,0.0017492711370262393
110.07270877518106,0.12654023640000003,4218.007880000001,3e-05,7.500903165382337,4288.016309543569,0.0017492711370262393
105.07120099019876,0.19717355440000003,6572.451813333334,3e-05,11.687821837581508,6681.538150484094,0.0017492711370262393
100.01195622516593,0.34854487829999997,11618.16261,3e-05,20.6606329756965,11810.995184439831,0.0017492711370262393
95.06505075884172,0.5547407264,18491.357546666666,3e-05,32.88326771784233,18798.26804536653,0.0017492711370262393

File: CPRO_03_CE2_A1/CPRO_03_CE2_A1_at_fixed_current_30e-6A/CPRO_03_CE2_A1_at_fixed_current_30e-6A-20220414183834.csv
Temperature [K],Voltage [V],Resistance [𝛀],Current Source [A],Electric Field [V/cm],Restivity [𝛀 cm],Current Density [A/cm2]
76.85511963091348,4.795629353333333,159854.31177777777,3e-05,284.26967121122306,162507.49537574916,0.0017492711370262393
76.85603422137451,4.79306892,159768.96399999998,3e-05,284.1178968583284,162420.73103734438,0.0017492711370262393
76.85578461788283,4.650340636666667,155011.35455555556,3e-05,275.6574177040111,157584.15712079298,0.0017492711370262393
76.85776214670621,4.5030251266666665,150100.83755555554,3e-05,266.92502232760324,152592.1377639465,0.0017492711370262393
76.86668611288134,4.471287733333334,149042.92444444445,3e-05,265.04373048804587,151516.66592899954,0.0017492711370262393
76.90091000971009,4.459646673333333,148654.88911111112,3e-05,264.35368543766054,151122.19017519592,0.0017492711370262393
76.95622301736071,4.445683166666666,148189.43888888886,3e-05,263.5259731278403,150649.01463808204,0.0017492711370262393
77.00356129928898,4.429792613333333,147659.75377777778,3e-05,262.5840316143055,150110.53807284462,0.0017492711370262393
77.0461513671671,4.4102830200000005,147009.434,3e-05,261.427564908121,149449.42460580915,0.0017492711370262393
77.086218834441,4.341491973333333,144716.3991111111,3e-05,257.34985022722776,147118.33104656517,0.0017492711370262393
77.13279176110133,4.059389596666667,135312.98655555554,3e-05,240.62771764473425,137558.84525357306,0.0017492711370262393
77.19452723115221,3.9196594433333334,130655.31477777778,3e-05,232.34495811104526,132823.86772014754,0.0017492711370262393
77.26564871400039,3.8856283400000002,129520.94466666668,3e-05,230.32770243034975,131670.66988934993,0.0017492711370262393
77.34184013576086,3.87172515,129057.505,3e-05,229.50356550088915,131199.5382780083,0.0017492711370262393
77.42268805009824,3.82024156,127341.38533333332,3e-05,226.45178186129223,129454.93529737205,0.0017492711370262393
77.51545622111249,3.7676901533333336,125589.67177777778,3e-05,223.3367014424027,127674.14765790687,0.0017492711370262393
77.60622598524247,3.7219027666666666,124063.42555555556,3e-05,220.6225706382138,126122.56954817887,0.0017492711370262393
77.70115975382001,3.65377514,121792.50466666666,3e-05,216.58418138707765,123813.95702627937,0.0017492711370262393
77.79691417758146,3.599379853333333,119979.32844444444,3e-05,213.35980162023316,121970.68659289995,0.0017492711370262393
77.89975640987032,3.54710557,118236.85233333333,3e-05,210.2611481920569,120199.28971645919,0.0017492711370262393
78.00604630074572,3.48557782,116185.92733333333,3e-05,206.6139786603438,118114.32446749652,0.0017492711370262393
78.11940622534671,3.419023706666666,113967.45688888888,3e-05,202.66886228018177,115859.03293683723,0.0017492711370262393
78.24523788426649,3.3569735499999998,111899.11833333332,3e-05,198.99072614107882,113756.36511065005,0.0017492711370262393
78.38151584034954,3.1764230666666666,105880.76888888888,3e-05,188.28826714088126,107638.12604887044,0.0017492711370262393
78.52965240599407,2.8680817066666666,95602.72355555555,3e-05,170.01077099387473,97189.49075149838,0.0017492711370262393
78.69562771805329,2.745456173333333,91515.20577777777,3e-05,162.7419189883422,93034.13035500229,0.0017492711370262393
78.87773934773969,2.6853088533333334,89510.2951111111,3e-05,159.1765769610749,90995.9431627478,0.0017492711370262393
79.0676282535672,2.6275543633333336,87585.14544444445,3e-05,155.75307429361789,89038.84080451822,0.0017492711370262393
79.26765514306256,2.552805623333333,85093.52077777777,3e-05,151.3222064809326,86505.86137159979,0.0017492711370262393
79.47288210582424,2.4792978900000002,82643.263,3e-05,146.96490160047424,84014.93541493776,0.0017492711370262393
79.68684662744435,2.4182861966666667,80609.53988888889,3e-05,143.34832226832643,81947.45756339327,0.0017492711370262393
79.9038595424102,2.364877293333333,78829.24311111111,3e-05,140.1824121715076,80137.6122913785,0.0017492711370262393
80.12344053136287,2.3023094299999998,76743.64766666666,3e-05,136.47358802608179,78017.40115491008,0.0017492711370262393
80.34629983993646,2.245889446666667,74862.98155555555,3e-05,133.1291906737799,76105.52066851084,0.0017492711370262393
80.57327589542632,2.18497534,72832.51133333333,3e-05,129.51839596917605,74041.3496957123,0.0017492711370262393
80.80372798185219,2.1255365666666663,70851.21888888888,3e-05,125.99505433708751,72027.17272936835,0.0017492711370262393
81.03694659380146,2.0629441133333333,68764.80377777778,3e-05,122.28477257459001,69906.12832180728,0.0017492711370262393
81.26885083093065,2.008316066666667,66943.8688888889,3e-05,119.04659553447938,68054.97044721071,0.0017492711370262393
81.50589742921136,1.9542094366666667,65140.31455555555,3e-05,115.83932641770402,66221.4816021208,0.0017492711370262393
81.74007346268905,1.90093069,63364.35633333333,3e-05,112.68113159454654,64416.046894882435,0.0017492711370262393
81.97908160133402,1.8498215733333332,61660.7191111111,3e-05,109.65154554435881,62684.13353619178,0.0017492711370262393
82.21487964391885,1.8047897066666667,60159.65688888889,3e-05,106.9821995653033,61158.15741816505,0.0017492711370262393
82.45221040058608,1.7599278500000002,58664.26166666667,3e-05,104.32293123888562,59637.9423582296,0.0017492711370262393
82.69032441467031,1.7138898133333333,57129.660444444446,3e-05,101.59394269907133,58077.87057630244,0.0017492711370262393
82.92489792909318,1.6674021433333335,55580.071444444446,3e-05,98.83830132384905,56502.56225680037,0.0017492711370262393
83.16439573390629,1.6234948733333334,54116.49577777778,3e-05,96.2356178620826,55014.69487782388,0.0017492711370262393
83.40137722900884,1.58037273,52679.09099999999,3e-05,93.6794742145821,53553.432759336094,0.0017492711370262393
83.63676868318215,1.5370955533333335,51236.518444444446,3e-05,91.11414068365937,52086.91709082527,0.0017492711370262393
83.87441963281027,1.4964383933333334,49881.27977777778,3e-05,88.7041134163209,50709.1848363301,0.0017492711370262393
84.11420315538271,1.4605726266666668,48685.754222222226,3e-05,86.57810472238688,49493.8165329645,0.0017492711370262393
84.34592545127968,1.4218731133333335,47395.77044444445,3e-05,84.28412052953963,48182.422236053484,0.0017492711370262393
84.58275476105825,1.384780766666667,46159.3588888889,3e-05,82.08540407034185,46925.48932687876,0.0017492711370262393
84.81634833993807,1.3489413133333332,44964.71044444444,3e-05,79.9609551472041,45711.012692485005,0.0017492711370262393
85.04906831549984,1.3170982666666666,43903.275555555556,3e-05,78.07340051373247,44631.960627017055,0.0017492711370262393
85.27858518783947,1.2872566266666665,42908.554222222214,3e-05,76.30448290851609,43620.72939603503,0.0017492711370262393
85.50427915268374,1.2561718933333335,41872.39644444445,3e-05,74.46187868010276,42567.37397879207,0.0017492711370262393
85.7367937666963,1.2249548866666669,40831.82955555556,3e-05,72.61143370875322,41509.53627017059,0.0017492711370262393
85.96427594085525,1.1954558933333335,39848.52977777778,3e-05,70.86282710926696,40509.91616413094,0.0017492711370262393
86.19082731882817,1.16698021,38899.34033333333,3e-05,69.17487907528157,39544.97253803596,0.0017492711370262393
86.41201153561855,1.1411145133333331,38037.150444444436,3e-05,67.64164275834814,38668.47244352235,0.0017492711370262393
86.63627006204656,1.1149860066666666,37166.20022222222,3e-05,66.09282789962458,37783.06661595205,0.0017492711370262393
86.85821651630192,1.0892609866666667,36308.699555555555,3e-05,64.56793044852796,36911.33357307515,0.0017492711370262393
87.07847406632106,1.06552951,35517.65033333333,3e-05,63.1612039122703,36107.15490318119,0.0017492711370262393
87.29730696529602,1.0414651033333333,34715.503444444446,3e-05,61.734742343410396,35291.694372982936,0.0017492711370262393
87.51166435883397,1.01702495,33900.831666666665,3e-05,60.286007705986954,34463.50107192254,0.0017492711370262393
87.75212052056399,0.9922832336666666,33076.10778888888,3e-05,58.819397372060855,33625.088831028115,0.0017492711370262393
87.98041001852687,0.9693349073333333,32311.163577777774,3e-05,57.45909349930844,32847.44845043799,0.0017492711370262393
88.19312059269747,0.947716076,31590.535866666665,3e-05,56.17759786603438,32114.86011341632,0.0017492711370262393
88.40625556562524,0.9270715376666666,30902.384588888886,3e-05,54.953855226239874,31415.287237667126,0.0017492711370262393
88.6141438552491,0.9080642663333333,30268.808877777774,3e-05,53.827164572218926,30771.195747118483,0.0017492711370262393
88.82204027337866,0.8885759786666667,29619.19928888889,3e-05,52.67196079826122,30110.804256339325,0.0017492711370262393
89.02573452469001,0.870237443,29007.91476666667,3e-05,51.584910669828105,29489.373932918395,0.0017492711370262393
89.23299545816569,0.8526814756666666,28422.715855555554,3e-05,50.54424870578937,28894.462176809586,0.0017492711370262393
89.43439599198389,0.8343446663333333,27811.488877777774,3e-05,49.45730090891128,28273.09035292761,0.0017492711370262393
89.63816134593547,0.8167094993333333,27223.649977777775,3e-05,48.41194424026872,27675.494790686946,0.0017492711370262393
89.84247595420494,0.7995501363333334,26651.671211111112,3e-05,47.394791721003756,27094.022600507145,0.0017492711370262393
90.04420023258461,0.7834640673333334,26115.46891111111,3e-05,46.44126065994863,26548.92067727063,0.0017492711370262393
90.24382843577796,0.7676623726666666,25588.745755555552,3e-05,45.50458640584864,26013.455228676805,0.0017492711370262393
90.44059584554952,0.7523506919999999,25078.356399999997,3e-05,44.596958624777706,25494.594680497918,0.0017492711370262393
90.63510612152133,0.7380370516666667,24601.235055555553,3e-05,43.74849150365541,25009.554309589672,0.0017492711370262393
90.83283785965217,0.7229244640000001,24097.482133333335,3e-05,42.852665323058694,24497.440343015216,0.0017492711370262393
91.02752799405714,0.708690158,23623.005266666667,3e-05,42.00890088915234,24015.088341632087,0.0017492711370262393
91.21869419680628,0.69489744,23163.248,3e-05,41.191312388855955,23547.70024896265,0.0017492711370262393
91.40612353449661,0.6819762643333332,22732.54214444444,3e-05,40.42538614898241,23109.845748501608,0.0017492711370262393
91.59077679709087,0.6698163293333333,22327.210977777777,3e-05,39.70458383718633,22697.787093591516,0.0017492711370262393
91.77914369290032,0.6571646866666666,21905.489555555552,3e-05,38.954634657182375,22269.066145689256,0.0017492711370262393
91.96403121980246,0.6451099436666666,21503.664788888887,3e-05,38.2400677929263,21860.57208828953,0.0017492711370262393
92.15031434899477,0.63337056,21112.352,3e-05,37.54419442797866,21462.7644813278,0.0017492711370262393
92.33519077131335,0.6218794743333333,20729.31581111111,3e-05,36.86303937956926,21073.370845320424,0.0017492711370262393
92.51389026938193,0.6107959596666667,20359.86532222222,3e-05,36.2060438450899,20697.788398109726,0.0017492711370262393
92.69433739225052,0.6001394200000001,20004.647333333334,3e-05,35.57435803200949,20336.674674965423,0.0017492711370262393
92.87361468242455,0.589661925,19655.3975,3e-05,34.953285417901604,19981.628163900416,0.0017492711370262393
93.05107081354224,0.5793558323333333,19311.861077777776,3e-05,34.34237298952776,19632.389892346702,0.0017492711370262393
93.2235891700819,0.5692552666666667,18975.175555555557,3e-05,33.74364354870579,19290.11622867681,0.0017492711370262393
93.40027383256871,0.5597438766666667,18658.129222222222,3e-05,33.17983856945268,18967.80771553711,0.0017492711370262393
93.57301631086187,0.5499575566666666,18331.918555555552,3e-05,32.59973661331752,18636.182763946512,0.0017492711370262393
93.74746998910092,0.5407316436666667,18024.388122222223,3e-05,32.05285380359613,18323.548091055785,0.0017492711370262393
93.91690007331,0.531924185,17730.80616666667,3e-05,31.530775637225847,18025.093405947442,0.0017492711370262393
94.09522561324968,0.5231557933333333,17438.526444444444,3e-05,31.011013238490413,17727.962568003684,0.0017492711370262393
94.27121791721254,0.5145684796666666,17152.282655555555,3e-05,30.50198456826714,17436.96784485938,0.0017492711370262393
94.44265649307829,0.5057885646666667,16859.618822222223,3e-05,29.981539102944083,17139.446520516365,0.0017492711370262393
94.60725949388213,0.4975465833333333,16584.88611111111,3e-05,29.492980636237895,16860.15393038266,0.0017492711370262393
94.76942512050107,0.48960322866666667,16320.107622222222,3e-05,29.02212380952381,16590.980777777775,0.0017492711370262393
94.93282499061793,0.48178156866666666,16059.385622222222,3e-05,28.55848065599684,16325.93144167819,0.0017492711370262393
95.09654031598957,0.474056861,15801.895366666666,3e-05,28.10058452874926,16064.16748893499,0.0017492711370262393
95.25514441795515,0.46655744233333335,15551.914744444444,3e-05,27.65604281762498,15810.037810742278,0.0017492711370262393
95.41636183323946,0.4593094846666667,15310.316155555556,3e-05,27.226406915629326,15564.429286768096,0.0017492711370262393
95.57566399700761,0.45243985600000003,15081.328533333333,3e-05,26.81919715471251,15331.64104011065,0.0017492711370262393
95.73370122871972,0.44555093966666665,14851.697988888887,3e-05,26.410844082197194,15098.199200322728,0.0017492711370262393
95.89003315803738,0.43873239066666664,14624.413022222221,3e-05,26.006662161628135,14867.141869064082,0.0017492711370262393
96.04554640123122,0.4321475643333333,14404.918811111109,3e-05,25.61633457814661,14644.004600507144,0.0017492711370262393
96.20213904571843,0.4257691493333333,14192.304977777778,3e-05,25.238242402687217,14427.861906869524,0.0017492711370262393
96.3554874027627,0.4195110596666667,13983.70198888889,3e-05,24.867282730685638,14215.796627708622,0.0017492711370262393
96.5086493115282,0.41334715299999997,13778.238433333332,3e-05,24.501905927682277,14006.922888658366,0.0017492711370262393
96.65923953735579,0.40750536666666665,13583.512222222222,3e-05,24.15562339458605,13808.964707238358,0.0017492711370262393
96.80779175049173,0.4016030116666667,13386.767055555556,3e-05,23.805750543370877,13608.954060627017,0.0017492711370262393
96.95525863100458,0.395976278,13199.209266666667,3e-05,23.47221564908121,13418.283279391424,0.0017492711370262393
97.10594727657777,0.39041913899999997,13013.9713,3e-05,23.142806105512744,13229.97082365145,0.0017492711370262393
97.25192377902083,0.38489625433333335,12829.875144444444,3e-05,22.815427049990124,13042.819130244352,0.0017492711370262393
97.40045457346172,0.3794245336666667,12647.484455555556,3e-05,22.491080833827308,12857.40121000461,0.0017492711370262393
97.54486609069095,0.37421725899999997,12473.908633333333,3e-05,22.182410136336692,12680.944461272475,0.0017492711370262393
97.68763042667608,0.36913355133333337,12304.451711111113,3e-05,21.881064098004348,12508.674976025817,0.0017492711370262393
97.82888635279987,0.3641827563333333,12139.42521111111,3e-05,21.587596700256864,12340.909446980173,0.0017492711370262393
97.9706125671298,0.3592746703333334,11975.822344444447,3e-05,21.296660956332744,12174.591180036883,0.0017492711370262393
98.11009835993866,0.3544804953333333,11816.016511111111,3e-05,21.01247749456629,12012.132967727062,0.0017492711370262393
98.2511705919117,0.3497380536666667,11657.935122222223,3e-05,20.73136062043075,11851.427821346244,0.0017492711370262393
98.3905815731075,0.345077353,11502.578433333332,3e-05,20.45508909306461,11693.492598201934,0.0017492711370262393
98.52842130944832,0.3405533236666667,11351.777455555555,3e-05,20.186919008101167,11540.188699631166,0.0017492711370262393
98.66765129466599,0.336107114,11203.570466666666,3e-05,19.92336182572614,11389.521843706776,0.0017492711370262393
98.80297741649925,0.33181484266666667,11060.494755555555,3e-05,19.66892961865244,11244.071431996312,0.0017492711370262393
98.9380935515511,0.32761353200000004,10920.451066666668,3e-05,19.419889270895084,11101.703366528354,0.0017492711370262393
99.0733710398253,0.32343111166666666,10781.037055555555,3e-05,19.171968682078642,10959.975429921622,0.0017492711370262393
99.20534635139325,0.31935937266666664,10645.312422222221,3e-05,18.930608931041295,10821.998105578607,0.0017492711370262393
99.3385776584331,0.31538640533333334,10512.880177777777,3e-05,18.69510405058289,10687.367815583219,0.0017492711370262393
99.47165926098376,0.3114514196666667,10381.713988888889,3e-05,18.461850602647697,10554.0245945136,0.0017492711370262393
99.6045140288295,0.3075918736666667,10253.062455555555,3e-05,18.233068978462757,10423.237766021208,0.0017492711370262393
99.7350177956921,0.30379201966666664,10126.400655555553,3e-05,18.007825706382135,10294.473695481785,0.0017492711370262393
99.86465351887949,0.3000973953333333,10003.246511111109,3e-05,17.788820114601855,10169.275498847392,0.0017492711370262393
99.99435630100545,0.2964659136666667,9882.197122222224,3e-05,17.573557419482317,10046.216991470723,0.0017492711370262393
100.12314418665976,0.2929336006666667,9764.453355555555,3e-05,17.36417312784035,9926.518971415398,0.0017492711370262393
100.24999535524137,0.28956834633333334,9652.278211111112,3e-05,17.164691543173287,9812.481998847396,0.0017492711370262393
100.37730505589322,0.28616854599999997,9538.951533333333,3e-05,16.963162181387077,9697.274380359611,0.0017492711370262393
100.50177568060222,0.282904486,9430.149533333333,3e-05,16.769679075281566,9586.666538035961,0.0017492711370262393
100.62742587240099,0.27967760966666666,9322.586988888888,3e-05,16.578400098794706,9477.318723144306,0.0017492711370262393
100.75223248825866,0.2764946796666667,9216.489322222224,3e-05,16.3897261213199,9369.460099354541,0.0017492711370262393
100.87563292233335,0.27340123099999997,9113.374366666665,3e-05,16.206356312981622,9264.633692254492,0.0017492711370262393
100.997424347393,0.2703075753333333,9010.25251111111,3e-05,16.02297423434104,9159.800270631626,0.0017492711370262393
101.11976401656761,0.26726142166666667,8908.714055555556,3e-05,15.84240792333531,9056.576529506685,0.0017492711370262393
101.24361324422188,0.2642414563333333,8808.048544444442,3e-05,15.663393973523018,8954.240221530657,0.0017492711370262393
101.36420492384944,0.26134994866666666,8711.664955555556,3e-05,15.491994586050188,8856.256905025357,0.0017492711370262393
101.48268600712674,0.25851208233333334,8617.069411111112,3e-05,15.32377488638609,8760.091310050713,0.0017492711370262393
101.59996117859782,0.2556987716666667,8523.29238888889,3e-05,15.157010768622804,8664.757822729369,0.0017492711370262393
101.71789359226318,0.2529434626666667,8431.448755555555,3e-05,14.993684805374432,8571.38981373905,0.0017492711370262393
101.83583300996156,0.25026278500000004,8342.092833333334,3e-05,14.83478275044458,8480.550805670817,0.0017492711370262393
101.94916548710141,0.24765505833333334,8255.168611111112,3e-05,14.680204999012053,8392.183857768556,0.0017492711370262393
102.06506581394054,0.24507158333333334,8169.052777777778,3e-05,14.527064809326221,8304.638715998155,0.0017492711370262393
102.18055792331505,0.24250755133333332,8083.585044444444,3e-05,14.375077138905354,8217.752431074226,0.0017492711370262393
102.29500271976366,0.23997714766666667,7999.238255555555,3e-05,14.225082849239282,8132.005695481788,0.0017492711370262393
102.41200378143871,0.237406212,7913.5404,3e-05,14.072685951393005,8044.885468879667,0.0017492711370262393
102.52615689072546,0.23492196066666668,7830.732022222222,3e-05,13.92542742541,7960.702678192715,0.0017492711370262393
102.63687333252626,0.23256175899999998,7752.058633333332,3e-05,13.785522169531712,7880.723506915628,0.0017492711370262393
102.75071718199557,0.23014568933333335,7671.522977777778,3e-05,13.642305236119345,7798.851159981558,0.0017492711370262393
102.8612134177655,0.22781664966666668,7593.888322222222,3e-05,13.504247164591979,7719.92796242508,0.0017492711370262393
102.97187608010042,0.22556105299999998,7518.701766666666,3e-05,13.370542560758743,7643.493497233747,0.0017492711370262393
103.08295640784695,0.22330828666666666,7443.609555555555,3e-05,13.237005730092868,7567.154942369755,0.0017492711370262393
103.19235560286582,0.221075818,7369.193933333333,3e-05,13.10467208061648,7491.504206085753,0.0017492711370262393
103.30150633234456,0.21891701966666666,7297.233988888888,3e-05,12.97670537443193,7418.349905716919,0.0017492711370262393
103.41121043953501,0.21679938099999999,7226.6460333333325,3e-05,12.851178482513337,7346.59036583679,0.0017492711370262393
103.51674345641443,0.21474665966666664,7158.221988888888,3e-05,12.729499683856945,7277.030652604886,0.0017492711370262393
103.6235075436125,0.21270705966666667,7090.235322222222,3e-05,12.608598676150958,7207.915576532963,0.0017492711370262393
103.72661610405935,0.21070940466666666,7023.646822222222,3e-05,12.490184034775735,7140.221873213462,0.0017492711370262393
103.83138078292704,0.20873168833333333,6957.722944444444,3e-05,12.37295129421063,7073.203823190409,0.0017492711370262393
103.93619880650901,0.206785549,6892.851633333334,3e-05,12.257590337877891,7007.2558098201935,0.0017492711370262393
104.03983469083475,0.20488627533333334,6829.542511111111,3e-05,12.145007429361787,6942.895913785154,0.0017492711370262393
104.1449037491055,0.20295707266666665,6765.2357555555545,3e-05,12.03065042481723,6877.521826187182,0.0017492711370262393
104.24666947757164,0.20108358466666668,6702.7861555555555,3e-05,11.919596008693935,6814.035718303366,0.0017492711370262393
104.35238557608295,0.19925470133333334,6641.823377777778,3e-05,11.811185615491011,6752.061110189027,0.0017492711370262393
104.46044888825615,0.18344655266666665,6114.885088888888,3e-05,10.874128788776922,6216.37695758414,0.0017492711370262393
104.59922126113098,0.15750033833333332,5250.011277777778,3e-05,9.336119640387276,5337.148394421392,0.0017492711370262393
104.77436981193414,0.147958955,4931.965166666667,3e-05,8.770536751630113,5013.823509681881,0.0017492711370262393
104.98066311736686,0.144618877,4820.629233333333,3e-05,8.572547540011856,4900.639677040111,0.0017492711370262393
105.22250650645945,0.14210433366666667,4736.811122222222,3e-05,8.423493400513733,4815.430393960351,0.0017492711370262393
105.49261143250988,0.137648559,4588.2853,3e-05,8.159369235328986,4664.43941286307,0.0017492711370262393
105.79702506362241,0.13274823533333335,4424.941177777779,3e-05,7.868893617862084,4498.384184877824,0.0017492711370262393
106.12406823408908,0.128270295,4275.6765000000005,3e-05,7.603455542382929,4346.642085062241,0.0017492711370262393
106.47602855442888,0.12321736999999999,4107.245666666667,3e-05,7.303934202726734,4175.415719225449,0.0017492711370262393
106.84205142740898,0.11913365066666666,3971.1216888888885,3e-05,7.061864295593756,4037.03242231443,0.0017492711370262393
107.21760231624843,0.11559808066666666,3853.269355555555,3e-05,6.852286939340051,3917.224033656062,0.0017492711370262393
107.60521798301573,0.11108694766666667,3702.898255555556,3e-05,6.584881308041889,3764.357147763946,0.0017492711370262393
108.0116375227373,0.10789312333333334,3596.4374444444447,3e-05,6.395561549100969,3656.1293522360534,0.0017492711370262393
108.4290346157768,0.10453148333333334,3484.382777777778,3e-05,6.1962942106303105,3542.2148570769937,0.0017492711370262393
108.85789042637481,0.10126169133333333,3375.389711111111,3e-05,6.002471329776724,3431.4127768556937,0.0017492711370262393
109.37288800784711,0.09732400933333334,3244.1336444444446,3e-05,5.769058051768425,3297.9781862609493,0.0017492711370262393
109.82914141357462,0.0939873794,3132.9126466666667,3e-05,5.571273230586841,3184.9111968188104,0.0017492711370262393
110.28027576727116,0.09064845653333332,3021.6152177777776,3e-05,5.37335249160245,3071.7665076994003,0.0017492711370262393
110.73808074674508,0.08752241616666667,2917.4138722222224,3e-05,5.188050750839755,2965.8356792300597,0.0017492711370262393
111.196529175071,0.08446142089999999,2815.380696666666,3e-05,5.006604676941315,2862.1090069847846,0.0017492711370262393
111.67177419888706,0.08133045726666667,2711.0152422222222,3e-05,4.82101110057301,2756.0113458275705,0.0017492711370262393
112.14112426790643,0.07841880183333333,2613.960061111111,3e-05,4.648417417506422,2657.3452903411708,0.0017492711370262393
112.61730408192749,0.07570529493333333,2523.509831111111,3e-05,4.487569349930844,2565.3938117104653,0.0017492711370262393
114.30485555900668,0.06692596503333333,2230.865501111111,3e-05,3.967158567476783,2267.8923144075607,0.0017492711370262393
114.78887249939953,0.06467361886666667,2155.787295555556,3e-05,3.8336466429559377,2191.5679975564776,0.0017492711370262393
115.26443035941439,0.06259319896666667,2086.4399655555553,3e-05,3.710325961272476,2121.0696745274317,0.0017492711370262393
115.73458021860488,0.06058804686666666,2019.601562222222,3e-05,3.591466915629322,2053.121920101429,0.0017492711370262393
116.21341164726289,0.05867230236666667,1955.7434122222223,3e-05,3.477907668444972,1988.2038837943753,0.0017492711370262393
116.69161642893464,0.05676364193333333,1892.1213977777777,3e-05,3.3647683422248567,1923.5259023052095,0.0017492711370262393
117.1693657245703,0.054848767266666675,1828.2922422222225,3e-05,3.2512606559968393,1858.637341678193,0.0017492711370262393
117.6586538229064,0.05292624716666666,1764.2082388888887,3e-05,3.137299772772179,1793.4897034347623,0.0017492711370262393
118.14071256607929,0.051062688366666664,1702.089612222222,3e-05,3.0268339280774548,1730.3400622176114,0.0017492711370262393
118.62330351500971,0.049318654999999996,1643.9551666666664,3e-05,2.9234531713100176,1671.2407295988933,0.0017492711370262393
119.09639705589608,0.047718285433333334,1590.6095144444444,3e-05,2.828588348152539,1617.0096723605348,0.0017492711370262393
119.57193213885155,0.046151913600000004,1538.39712,3e-05,2.7357388026081804,1563.9306821576763,0.0017492711370262393
120.04728450450193,0.0445944367,1486.4812233333332,3e-05,2.643416520450504,1511.1531108575377,0.0017492711370262393
120.51891411641544,0.04313140173333333,1437.713391111111,3e-05,2.556692456036356,1461.575854034117,0.0017492711370262393
120.98954113115944,0.0417216236,1390.7207866666668,3e-05,2.4731252874925906,1413.8032893499308,0.0017492711370262393
121.44969441298967,0.0403610566,1345.3685533333332,3e-05,2.3924751985773565,1367.6983218533887,0.0017492711370262393
121.91234159869282,0.039069037499999994,1302.3012499999998,3e-05,2.3158884113811498,1323.9162085062237,0.0017492711370262393
122.37859588401581,0.037819983566666666,1260.6661188888888,3e-05,2.241848462754396,1281.5900378745964,0.0017492711370262393
122.84926438001867,0.0366291443,1220.9714766666666,3e-05,2.171259294605809,1241.2365634163207,0.0017492711370262393
123.32099797084307,0.0354159097,1180.5303233333332,3e-05,2.099342602252519,1200.1241876210233,0.0017492711370262393
123.78074777605646,0.034301278166666664,1143.3759388888889,3e-05,2.0332707864058484,1162.3531328953432,0.0017492711370262393
124.23969525358457,0.03324985393333333,1108.3284644444443,3e-05,1.9709456984785614,1126.723957630244,0.0017492711370262393
124.70463416465914,0.03218086086666667,1072.6953622222222,3e-05,1.9075791859316342,1090.4994346242509,0.0017492711370262393
125.16658136353915,0.031176981766666667,1039.2327255555556,3e-05,1.8480724224461569,1056.4814014983863,0.0017492711370262393
125.62148188326752,0.030268374899999995,1008.9458299999998,3e-05,1.794213094250148,1025.6918188796678,0.0017492711370262393
126.07622154950798,0.029338308000000004,977.9436000000001,3e-05,1.7390816834617666,994.1750290456431,0.0017492711370262393
126.5230067591089,0.02846601546666667,948.8671822222224,3e-05,1.6873749535664893,964.6160151221762,0.0017492711370262393
126.97455291777749,0.027622895800000002,920.7631933333333,3e-05,1.6373974985180795,936.0455699861686,0.0017492711370262393
127.41832983985857,0.026814657833333335,893.8219277777778,3e-05,1.5894877198182178,908.657146496081,0.0017492711370262393
127.84917965271835,0.0260379176,867.9305866666666,3e-05,1.5434450266745703,882.336073582296,0.0017492711370262393
128.29060082845945,0.025268411666666667,842.2803888888889,3e-05,1.4978311598498322,856.2601463808206,0.0017492711370262393
128.72841624043056,0.02455182146666667,818.394048888889,3e-05,1.4553539695712312,831.9773526048871,0.0017492711370262393
129.16689607538873,0.0238503181,795.0106033333333,3e-05,1.4137710788381743,808.2058000691562,0.0017492711370262393
129.60274147528628,0.023180217333333336,772.6739111111112,3e-05,1.3740496344595932,785.4983743660673,0.0017492711370262393
130.03627365654077,0.022507730966666667,750.2576988888889,3e-05,1.3341867792926299,762.7101088289534,0.0017492711370262393
130.46362999092844,0.021892745133333336,729.7581711111112,3e-05,1.2977323730488048,741.8703399262333,0.0017492711370262393
130.89100798113722,0.021292150800000003,709.7383600000001,3e-05,1.262131049199763,721.5182497925312,0.0017492711370262393
131.3136430826949,0.020710413433333335,690.3471144444445,3e-05,1.2276475064216559,701.8051578377132,0.0017492711370262393
131.7313425616783,0.0201572307,671.90769,3e-05,1.1948565915826912,683.0596848547717,0.0017492711370262393
132.144206480451,0.019616680600000002,653.8893533333334,3e-05,1.1628144991108478,664.7422886583679,0.0017492711370262393
132.55355716080783,0.019112561533333332,637.0853844444443,3e-05,1.1329319225449517,647.6594157215306,0.0017492711370262393
132.97436789263122,0.018603111966666665,620.1037322222222,3e-05,1.102733370875321,630.3959103503918,0.0017492711370262393
133.38167344372172,0.018115617766666665,603.8539255555555,3e-05,1.0738362635842718,613.8763973490086,0.0017492711370262393
133.8069374935948,0.017641921033333334,588.0640344444445,3e-05,1.0457570262793916,597.8244333563855,0.0017492711370262393
134.23802809269384,0.0171690244,572.3008133333333,3e-05,1.0177252163604031,581.7995820193637,0.0017492711370262393
134.65443721334722,0.016718707233333335,557.2902411111112,3e-05,0.991031845485082,566.5398716689718,0.0017492711370262393
135.0546326272945,0.016298245399999998,543.2748466666666,3e-05,0.9661082039122701,552.2918565698477,0.0017492711370262393
135.46121452732254,0.015888514466666667,529.6171488888889,3e-05,0.9418206559968386,538.407475011526,0.0017492711370262393
135.87418112016462,0.015484265233333334,516.1421744444444,3e-05,0.917858045840743,524.708849538958,0.0017492711370262393
136.28595837910592,0.015086530633333333,502.8843544444444,3e-05,0.8942816024501087,511.23098273397875,0.0017492711370262393
136.6811461631521,0.014717101199999999,490.57003999999995,3e-05,0.8723829994072317,498.7122813278008,0.0017492711370262393
137.08696583342123,0.014349564333333334,478.31881111111113,3e-05,0.8505965817032207,486.2577125403411,0.0017492711370262393
137.49581165096023,0.013997069366666665,466.5689788888888,3e-05,0.8297018000395178,474.31286235592427,0.0017492711370262393
137.8990289796117,0.013652576866666669,455.0858955555556,3e-05,0.8092813791740764,462.63918842784693,0.0017492711370262393
138.2947686323129,0.013322008066666667,444.0669355555556,3e-05,0.7896863110057302,451.43734112494235,0.0017492711370262393
138.6857387532251,0.013000721800000002,433.3573933333334,3e-05,0.7706414819205691,440.550047164592,0.0017492711370262393
139.08983908022665,0.012682912166666666,422.76373888888884,3e-05,0.7518027366133175,429.78056443061314,0.0017492711370262393
139.47583174933035,0.0123801433,412.67144333333334,3e-05,0.7338555601659751,419.52076189488236,0.0017492711370262393
139.85984536391965,0.012093700800000001,403.12336000000005,3e-05,0.716876158861885,409.8142041493776,0.0017492711370262393
140.25079928158075,0.011810306266666667,393.67687555555557,3e-05,0.7000774313376804,400.2109315813739,0.0017492711370262393
140.6383484434942,0.011538185,384.60616666666664,3e-05,0.6839469472436277,390.9896715076071,0.0017492711370262393
141.01980183224262,0.011275620966666669,375.85403222222226,3e-05,0.6683829855759733,382.09227342093135,0.0017492711370262393
141.40185747546016,0.011018226333333334,367.27421111111113,3e-05,0.653125449515906,373.3700486399262,0.0017492711370262393
141.77966437697341,0.010769506366666667,358.98354555555557,3e-05,0.6383821201343609,364.94177867680963,0.0017492711370262393
142.1554234089663,0.010530872266666666,351.02907555555555,3e-05,0.6242366488836198,356.8552842784693,0.0017492711370262393
142.5280964801557,0.010302282166666668,343.40940555555557,3e-05,0.6106865540407035,349.10914672660215,0.0017492711370262393
142.90522547008644,0.0100756109,335.8536966666667,3e-05,0.5972502015411975,341.4280318810512,0.0017492711370262393
143.33539780406545,0.009824476193333334,327.4825397777778,3e-05,0.5823637340446552,332.9179346288612,0.0017492711370262393
143.70172947892047,0.009616270126666666,320.54233755555555,3e-05,0.5700219399328196,325.86254232826184,0.0017492711370262393
144.06559260914108,0.009414749643333333,313.8249881111111,3e-05,0.5580764459592966,319.0337016067312,0.0017492711370262393
144.42290527150215,0.009220106373333333,307.3368791111111,3e-05,0.5465386113416321,312.4379061502996,0.0017492711370262393
144.78338201213398,0.009029779410000001,300.99264700000003,3e-05,0.5352566336692354,305.9883755809129,0.0017492711370262393
145.14365967713508,0.00884278445,294.75948166666666,3e-05,0.524172166567872,299.65175522130016,0.0017492711370262393
145.5076054097342,0.008658738996666667,288.6246332222222,3e-05,0.5132625368504249,293.4150835661595,0.0017492711370262393
145.85987195729618,0.008483596086666668,282.78653622222225,3e-05,0.5028806216162814,287.48008869064086,0.0017492711370262393
146.21333973666228,0.008312754893333335,277.09182977777783,3e-05,0.49275369847856165,281.69086429691106,0.0017492711370262393
146.56039776522627,0.008147434396666667,271.58114655555556,3e-05,0.48295402469867615,276.0887174527432,0.0017492711370262393
146.90999633836455,0.00798661634,266.2205446666667,3e-05,0.4734212412566687,270.6391429183956,0.0017492711370262393
147.26294500244055,0.007826632089999999,260.8877363333333,3e-05,0.4639378832246591,265.2178232434301,0.0017492711370262393
147.62192547550114,0.0076695662066666665,255.65220688888888,3e-05,0.4546275166963051,259.89539704472105,0.0017492711370262393
147.97583017807037,0.007517102370000001,250.57007900000002,3e-05,0.4455899448725549,254.72891848547718,0.0017492711370262393
148.3155032528863,0.0073734383166666655,245.78127722222217,3e-05,0.4370739962458012,249.8606345205163,0.0017492711370262393
148.66389577690316,0.007231754153333333,241.05847177777775,3e-05,0.42867540920766645,245.05944226371597,0.0017492711370262393
149.01303041212802,0.007090593173333333,236.35310577777776,3e-05,0.4203078348152539,240.27597890272014,0.0017492711370262393
149.36213493801952,0.006953300283333334,231.77667611111113,3e-05,0.41216954850820003,235.62359189718765,0.0017492711370262393
149.7098709335877,0.006820633276666666,227.35444255555552,3e-05,0.40430546986761506,231.12796027431992,0.0017492711370262393
150.04900011783727,0.006694408696666667,223.14695655555556,3e-05,0.39682327781070936,226.85064048178882,0.0017492711370262393
150.38992351150975,0.00656979823,218.99327433333332,3e-05,0.38943676526378185,222.62801747579528,0.0017492711370262393
150.73051069537965,0.006448185306666666,214.9395102222222,3e-05,0.38222793756174667,218.50697097279848,0.0017492711370262393
151.06965902324137,0.0063290887333333325,210.9696244444444,3e-05,0.37516827109266937,214.47119497464263,0.0017492711370262393
151.40339497766266,0.006214679826666666,207.1559942222222,3e-05,0.3683864746097609,210.59426798524663,0.0017492711370262393
151.7419029739631,0.006099913343333333,203.33044477777779,3e-05,0.3615834821181585,206.7052239442139,0.0017492711370262393
152.08292750224516,0.00598739542,199.5798473333333,3e-05,0.3549137771191464,202.89237591977866,0.0017492711370262393
152.423177584061,0.005879420893333333,195.98069644444445,3e-05,0.3485133902390832,199.23348808667586,0.0017492711370262393
152.7559880066204,0.005773998683333333,192.46662277777776,3e-05,0.3422642965817032,195.66108954587364,0.0017492711370262393
153.08168847181216,0.005673489826666667,189.11632755555556,3e-05,0.33630645089903183,192.2551877639465,0.0017492711370262393
153.4078335659066,0.005573732533333334,185.79108444444446,3e-05,0.3303931555028651,188.8747538958045,0.0017492711370262393
153.7316212442249,0.005476423096666666,182.54743655555555,3e-05,0.32462496127247575,185.57726952743195,0.0017492711370262393
154.06155325241164,0.005381805569999999,179.39351899999997,3e-05,0.31901633491404857,182.37100479253107,0.0017492711370262393
154.38690001371558,0.00528996127,176.33204233333333,3e-05,0.3135720966212211,179.25871523513138,0.0017492711370262393
154.71524710373356,0.005195850673333333,173.19502244444442,3e-05,0.30799351946255676,176.06962862609493,0.0017492711370262393
155.0332662574015,0.00510620919,170.20697299999998,3e-05,0.3026798571428571,173.03198499999996,0.0017492711370262393
155.35307354432442,0.005020552843333334,167.35176144444446,3e-05,0.2976024210630311,170.12938404103275,0.0017492711370262393
155.6768639438236,0.004935022139999999,164.50073799999998,3e-05,0.29253243272080615,167.23104070539415,0.0017492711370262393
155.99878546614178,0.004835283050000001,161.17610166666668,3e-05,0.28662021636040313,163.85122368603044,0.0017492711370262393
156.32042879467028,0.00471891368,157.29712266666667,3e-05,0.27972220983995255,159.90786329183953,0.0017492711370262393
156.64300716104893,0.004628387796666667,154.27959322222222,3e-05,0.27435612309820195,156.84025037113878,0.0017492711370262393
156.97002493495225,0.004547211876666666,151.5737292222222,3e-05,0.26954427247579527,154.0894757653296,0.0017492711370262393
157.2937290442854,0.0044682837599999995,148.94279199999997,3e-05,0.26486566449318316,151.4148715352697,0.0017492711370262393
157.6231877967146,0.004389882436666667,146.32941455555556,3e-05,0.2602182831456234,148.75811853158135,0.0017492711370262393
157.9502241613136,0.0043160527100000005,143.86842366666667,3e-05,0.2558418915234144,146.25628132088522,0.0017492711370262393
158.2754023359208,0.00424117065,141.372355,3e-05,0.25140312092471845,143.7187841286307,0.0017492711370262393
158.5946450338232,0.0041706048600000005,139.02016200000003,3e-05,0.2472202050978068,141.32755058091286,0.0017492711370262393
158.91937888944688,0.004102758723333333,136.7586241111111,3e-05,0.24319850167950996,139.02847679345317,0.0017492711370262393
159.24652813960708,0.0040353479699999995,134.511599,3e-05,0.23920260640189683,136.744156659751,0.0017492711370262393
159.56941009549993,0.003970402416666667,132.34674722222223,3e-05,0.23535284034775739,134.54337373213463,0.0017492711370262393
159.89498255884067,0.003908309046666667,130.27696822222222,3e-05,0.23167214265955346,132.43924155371138,0.0017492711370262393
160.22270884618342,0.0038442129833333332,128.14043277777776,3e-05,0.2278727316735823,130.26724494006453,0.0017492711370262393
160.54942417959194,0.00378374502,126.124834,3e-05,0.22428838292827505,128.21819224066388,0.0017492711370262393
160.87166590742598,0.0037232991166666666,124.10997055555555,3e-05,0.22070534182967794,126.1698870792992,0.0017492711370262393
161.19216481887685,0.003664600683333333,122.1533561111111,3e-05,0.21722588520055325,124.18079770631626,0.0017492711370262393
161.51154503502514,0.003609757103333333,120.32523677777776,3e-05,0.21397493202924323,122.32233614338404,0.0017492711370262393
161.83465279043094,0.0035585673200000003,118.61891066666668,3e-05,0.2109405643153527,120.58768926694329,0.0017492711370262393
162.15518686082683,0.0035022313333333333,116.74104444444444,3e-05,0.2076011460185734,118.67865514061778,0.0017492711370262393
162.47289272607125,0.0034491882933333335,114.9729431111111,3e-05,0.20445692313771982,116.88120772706316,0.0017492711370262393
162.79821753260407,0.0033954801166666665,113.18267055555555,3e-05,0.20127327306856352,115.06122110419547,0.0017492711370262393
163.1142889511826,0.00334214584,111.40486133333333,3e-05,0.19811178660343806,113.25390467496541,0.0017492711370262393
163.43528253860165,0.00328976345,109.65878166666667,3e-05,0.1950067249555424,111.4788444329184,0.0017492711370262393
163.76028258124992,0.003239334893333333,107.97782977777777,3e-05,0.19201748033985377,109.7699929276164,0.0017492711370262393
164.07065672587984,0.003191343026666667,106.3781008888889,3e-05,0.18917267496542187,108.14371252189949,0.0017492711370262393
164.38045731663559,0.0031450875266666664,104.83625088888888,3e-05,0.18643079589014028,106.57627165053017,0.0017492711370262393
164.69010995366736,0.0031002671,103.34223666666666,3e-05,0.18377398340248963,105.05746051175656,0.0017492711370262393
165.00388733712728,0.00305764216,101.92140533333333,3e-05,0.18124731238885597,103.61304691562931,0.0017492711370262393
165.31411996735497,0.0030165514533333337,100.55171511111112,3e-05,0.17881158585259832,102.22062324573537,0.0017492711370262393
165.62354295449487,0.0029731908933333336,99.10636311111112,3e-05,0.17624130962260426,100.75128200092209,0.0017492711370262393
165.93276713638545,0.0029312378300000003,97.70792766666668,3e-05,0.17375446532305872,99.32963600968189,0.0017492711370262393
166.24364845570497,0.002891735983333333,96.39119944444444,3e-05,0.17141292135941513,97.9910533771323,0.0017492711370262393
166.55626612201675,0.002851597496666667,95.0532498888889,3e-05,0.16903363939932822,96.6308971899493,0.0017492711370262393
166.8616825416897,0.0028114951566666664,93.71650522222221,3e-05,0.16665650009879468,95.27196588981094,0.0017492711370262393
167.16988822670965,0.002772313206666667,92.41044022222223,3e-05,0.16433391859316343,93.94422346242509,0.0017492711370262393
167.47905473758243,0.00273584854,91.19495133333334,3e-05,0.16217240901007707,92.70856048409405,0.0017492711370262393
167.78366822158367,0.002699012813333333,89.96709377777778,3e-05,0.15998890416913653,91.46032355002303,0.0017492711370262393
168.08606080982102,0.00266426268,88.808756,3e-05,0.15792902667457026,90.28276024896266,0.0017492711370262393
168.3857678468531,0.002630158666666667,87.67195555555556,3e-05,0.15590744912072715,89.12709174734901,0.0017492711370262393
168.6855506645654,0.002598369326666667,86.6123108888889,3e-05,0.15402307804781665,88.04985961733517,0.0017492711370262393
168.98734010234656,0.0025639393933333332,85.46464644444444,3e-05,0.15198218099189884,86.88314680036882,0.0017492711370262393
169.28249223368766,0.00253317516,84.439172,3e-05,0.15015857498518081,85.84065203319503,0.0017492711370262393
169.5784813042102,0.0025014355233333335,83.38118411111111,3e-05,0.148277150167951,84.76510417934531,0.0017492711370262393
169.87543055694445,0.002468526746666667,82.28422488888889,3e-05,0.1463264224461569,83.64993816505302,0.0017492711370262393
170.17672922777905,0.00243537426,81.179142,3e-05,0.14436124836988737,82.52651365145228,0.0017492711370262393
170.47311540139776,0.0024037811533333332,80.12603844444443,3e-05,0.14248850938549693,81.45593119870907,0.0017492711370262393
170.77157983710438,0.00237516118,79.17203933333333,3e-05,0.14079200829875518,80.48609807745504,0.0017492711370262393
171.06476792410567,0.0023491934533333334,78.30644844444444,3e-05,0.13925272396759533,79.60614053480866,0.0017492711370262393
171.3563158499439,0.0023240778533333336,77.46926177777779,3e-05,0.13776395099782654,78.7550586537575,0.0017492711370262393
171.647289209359,0.00229705428,76.56847599999999,3e-05,0.1361620794309425,77.83932207468878,0.0017492711370262393
171.94601243374416,0.0022695558933333334,75.65186311111111,3e-05,0.13453206243825333,76.90749569386814,0.0017492711370262393
172.23255094474402,0.0022444357033333333,74.81452344444445,3e-05,0.133043017387868,76.05625827339786,0.0017492711370262393
172.51661291023888,0.0022184969933333335,73.94989977777779,3e-05,0.13150545307251532,75.17728400645458,0.0017492711370262393
172.80074761290675,0.002193569843333333,73.11899477777777,3e-05,0.13002785081999604,74.33258805209773,0.0017492711370262393
173.08520992842477,0.0021681698699999997,72.27232899999998,3e-05,0.12852222110254888,73.47186973029044,0.0017492711370262393
173.37577667872338,0.00214312659,71.43755300000001,3e-05,0.12703773503260227,72.62323852697095,0.0017492711370262393
173.66298252456156,0.0021187129533333337,70.62376511111113,3e-05,0.12559057221892908,71.79594378515445,0.0017492711370262393
173.9489192573792,0.0020939758533333333,69.7991951111111,3e-05,0.12412423552657578,70.95768797602581,0.0017492711370262393
174.22570973107597,0.00207202213,69.06740433333333,3e-05,0.12282288855957321,70.21375129322269,0.0017492711370262393
174.5083235187478,0.00204845821,68.28194033333334,3e-05,0.12142609425014819,69.4152505463347,0.0017492711370262393
174.79089137438675,0.0020263006166666665,67.54335388888889,3e-05,0.12011266251728907,68.6644054057169,0.0017492711370262393
175.07206298561763,0.00200250181,66.75006033333334,3e-05,0.11870194487255484,67.85794515214384,0.0017492711370262393
175.3510161380888,0.0019808259666666667,66.02753222222222,3e-05,0.11741706974906145,67.12342487321345,0.0017492711370262393
175.6288920942039,0.0019607793233333334,65.35931077777778,3e-05,0.11622876842521242,66.4441126164131,0.0017492711370262393
175.90811849539705,0.0019406758833333336,64.68919611111112,3e-05,0.11503710037541989,65.76287571461503,0.0017492711370262393
176.1900876895708,0.0019200929800000002,64.00309933333334,3e-05,0.11381701126259634,65.0653914384509,0.0017492711370262393
176.46691705154342,0.0018997110033333335,63.323700111111116,3e-05,0.112608832444181,64.37471588059013,0.0017492711370262393
176.73928411355857,0.0018815422433333332,62.71807477777777,3e-05,0.11153184607785023,63.759038674504374,0.0017492711370262393
177.00993212905317,0.0018613031733333335,62.04343911111111,3e-05,0.11033213831258645,63.07320573536192,0.0017492711370262393
177.27884506694102,0.0018421504899999999,61.40501633333333,3e-05,0.10919682809721398,62.42418672890732,0.0017492711370262393
177.54360910508646,0.0018257158366666666,60.85719455555555,3e-05,0.10822263406441415,61.86727247349008,0.0017492711370262393
177.81636150573684,0.0018063358266666666,60.21119422222222,3e-05,0.10707384864651255,61.210550142923005,0.0017492711370262393
178.08612065357806,0.0017830730633333336,59.43576877777779,3e-05,0.10569490594744124,60.42225456662057,0.0017492711370262393
178.3554159971228,0.0017658616099999998,58.86205366666666,3e-05,0.10467466567871961,59.83901721300137,0.0017492711370262393
178.62469416962355,0.0017484158666666667,58.28052888888889,3e-05,0.10364053744319306,59.247840571692024,0.0017492711370262393
178.89129797324082,0.0017288703233333334,57.62901077777778,3e-05,0.1024819397352302,58.58550888197326,0.0017492711370262393
179.14877945510034,0.0017121838233333335,57.072794111111115,3e-05,0.10149281703220708,58.02006040341171,0.0017492711370262393
179.40964837733938,0.0016976244333333334,56.58748111111111,3e-05,0.10062978265164987,57.52669241585984,0.0017492711370262393
179.66701882551106,0.0016816969666666667,56.05656555555556,3e-05,0.09968565303299744,56.98696498386353,0.0017492711370262393
179.92747951503523,0.0016656710166666668,55.52236722222223,3e-05,0.09873568563524997,56.44390028815123,0.0017492711370262393
180.19118610968667,0.0016562892066666667,55.20964022222222,3e-05,0.09817956174669037,56.12598279852466,0.0017492711370262393
180.45289754730834,0.0016490970333333332,54.969901111111106,3e-05,0.09775323256273463,55.88226461502996,0.0017492711370262393
180.72468082503687,0.0016377595066666667,54.59198355555555,3e-05,0.09708118000395179,55.498074568925766,0.0017492711370262393
180.99155010046874,0.0016246385899999999,54.15461966666666,3e-05,0.09630341375222287,55.05345152835407,0.0017492711370262393
181.26099668214275,0.0016095656099999998,53.65218699999999,3e-05,0.09540993538826319,54.54267973029045,0.0017492711370262393
181.53158748477458,0.0015940746666666665,53.13582222222222,3e-05,0.09449168148587235,54.01774458275702,0.0017492711370262393
181.8020128559696,0.0015805367766666665,52.68455922222222,3e-05,0.09368919837976684,53.55899174043337,0.0017492711370262393
182.07496759376227,0.0015692935866666667,52.30978622222222,3e-05,0.09302273779885398,53.177998441678184,0.0017492711370262393
182.34289832235368,0.0015561164766666666,51.870549222222216,3e-05,0.09224164058486466,52.73147120101429,0.0017492711370262393
182.61960927860437,0.0015434434366666666,51.448114555555556,3e-05,0.09149042303892511,52.302025170585516,0.0017492711370262393
182.89544501721207,0.0015324113566666667,51.080378555555555,3e-05,0.0908364763880656,51.928185668510835,0.0017492711370262393
183.17444978493106,0.0015206449933333332,50.688166444444434,3e-05,0.09013900375419877,51.52946381281696,0.0017492711370262393
183.45252565646402,0.0015069602666666667,50.23200888888889,3e-05,0.08932781663702827,51.06573517750115,0.0017492711370262393
183.7324956670897,0.0014934113266666666,49.78037755555555,3e-05,0.08852467852203122,50.60660788842784,0.0017492711370262393
184.01151879543113,0.0014798940366666667,49.32980122222222,3e-05,0.08772341651847461,50.14855310972798,0.0017492711370262393
